Repository: ShaneLogic/SolarLab

<div align="center">

# ☀️ SolarLab

**Thin-Film & Tandem Solar Cell Simulation Platform**

*1D/2D Drift-Diffusion · Series Poisson · Finite-Site Mobile Ions · Coherent Transfer-Matrix Optics*

Perovskite · CIGS · c-Si · Monolithic 2T Tandems
Xuan-Yan Chen · Longhan Zhang · Zecheng Gan<sup>&#42;</sup> · Chang Yan<sup>&#42;</sup> · Tongyi Zhang<sup>&#42;</sup>

*The Hong Kong University of Science and Technology (Guangzhou)*

</div>

## 1. Overview & Highlights

**SolarLab** is a research-grade device simulation platform for thin-film and monolithic tandem photovoltaics. It couples **Poisson electrostatics**, **drift-diffusion carrier continuity**, **steric mobile-ion migration**, **explicit bulk/interface defect thermodynamics**, and **wavelength-resolved transfer-matrix optics** under a unified sparse equation-assembly architecture, paired with a **FastAPI / SSE** execution service and an interactive **Vite / TypeScript / Plotly** browser workstation.

- **Unified Sparse Equation Assembly (`solarlab.equations.assembly`)** — Positive log-activity carrier variables $(z_n, z_p)$ guarantee $n > 0$ and $p > 0$ at every iterate without density clipping, while shared `SystemLayout` + `Term` contracts assemble exact sparse analytical Jacobians across 1D DC, transient, small-signal AC, and 2D microstructure solves.
- **Strict Conservation & Reciprocity** — Cancellation-free `expm1` control-volume inventories maintain ionic mass conservation below $1.8 \times 10^{-13}$ relative drift; heterojunctions enforce per-side DOS Bethe/Richardson thermionic reciprocity, two-sided / 7-level Gaussian interface SRH, and series-dielectric face capacitance.
- **End-to-End Cryptographic Provenance (`RunStore` & `ExecutionManifest`)** — Every configuration, optical table, protocol, and compiled solver state is content-hashed (`H_input`, `H_physics`, `H_execution`). Completed runs and failed prefixes are persisted losslessly for solver-free readback.
- **Enforced Package Isolation** — `solarlab` (core physics & solvers), `solarlab_server` (HTTP/SSE job service & bundled SPA), and `solarlab_research` (`R1` codec & `CBO` scan CLIs) obey 12 machine-checked `import-linter` boundary contracts.

> [!NOTE]
> `devel` is the shared engineering baseline (`solarlab==0.1.0`); `AIMC` is the separate research branch for microscopic aging models. For contributor rules and retired legacy provenance, see [DevelopmentGuide.md](docs/DevelopmentGuide.md) and [RetiredModelsV1.md](docs/RetiredModelsV1.md).

---

## 4. Experiment & Capability Matrix

All characterisation workflows compile from the same validated device declaration (`YAML`, `SCAPS YAML`, or `JSON`):

| Domain | Experiment / Capability | Primary Module | Output & Physical Checks |
|:-------|:------------------------|:---------------|:-------------------------|
| **1D Steady & Sweeps** | Illuminated $J\text{-}V$ & direct $V_{\mathrm{oc}}$ | `solarlab.experiments.jv` | $V_{\mathrm{oc}}, J_{\mathrm{sc}}, \mathrm{FF}, \mathrm{PCE}$, interior/contact currents, exact $V_{\mathrm{oc}}$ sign bracket |
| | Dark diode $J\text{-}V$ | `solarlab.experiments.dark_jv` | Auto-windowed $\ln J\text{-}V$ ideality factor $n_{\mathrm{id}}$ and $J_0$ |
| | Parameter sweeps | `solarlab.sweeps` | Cold-compiled multi-parameter studies with persisted `RunStore` attempts |
| **1D Dynamic & Open-Circuit** | Waveform / Hysteresis $J\text{-}V$ | `solarlab.experiments.waveform_jv` | Continuous preconditioning + forward/reverse mobile-ion loops, $\mathrm{HI}_{\mathrm{norm}}$, current decomposition |
| | $\text{Suns-}V_{\mathrm{oc}}$ & $V_{\mathrm{oc}}(T)$ | `solarlab.experiments.suns_voc`, `voc_t` | Series-resistance-free $\text{pseudo-}J\text{-}V$, $\text{pseudo-FF}$, activation-energy intercept |
| | Transient Photovoltage (TPV) | `solarlab.experiments.tpv` | Floating-port Maxwell $J_{\mathrm{cond}} + \partial_t D = 0$ pulse + paired unpulsed drift subtraction |
| | Frozen-ion degradation | `solarlab.experiments.degradation` | Long-time ionic evolution with zero-diffusivity electronic snapshot $J\text{-}V$ probes |
| | Iodine chemistry & aging | `solarlab.experiments.iodine_aging`, `iodine_declarative` | Coupled 5-reaction $\mathrm{I}^- / \mathrm{I}^0 / \mathrm{I}_2$ BDF aging, volatile $\mathrm{I}_2$ outgassing, $\mathrm{Ag}$ corrosion, and AC redox capacitance |
| **1D Small-Signal AC** | Impedance spectroscopy $Z(\omega)$ | `solarlab.experiments.impedance`, `ionic_impedance` | Exact sparse complex solve $(G + i\omega C)\delta u = b$, Nyquist/Bode, coupled ion & dynamic-defect tangents |
| | Mott–Schottky ($C\text{-}V$ / $C\text{-}f$) | `solarlab.experiments.mott_schottky` | Depletion $1/C^2$ extraction of $V_{\mathrm{bi}}$ and $N_{\mathrm{eff}}$ |
| **Spectral & Multi-Junction** | Monochromatic EQE & EL | `solarlab.experiments.eqe`, `el_spectrum` | Coherent TMM or spectral Beer–Lambert $\mathrm{EQE}(\lambda)$, AM1.5G $J_{\mathrm{sc}}$, reciprocity EL |

File: .claude/skills/cigs-thin-film-fabrication/references/deposition-parameters.md
# Detailed Deposition Parameters

## Co-evaporation Process Control

### Flux Rates (typical)
- Cu: 0.5-2.0 nm/s
- In: 0.5-2.0 nm/s
- Ga: 0.2-1.0 nm/s
- Se: 5-20 nm/s (excess)

### Three-Stage Process
1. **Stage 1:** (In,Ga)2Se3 deposition at substrate temperature
2. **Stage 2:** Cu deposition until Cu-rich
3. **Stage 3:** (In,Ga)2Se3 + Se deposition to final composition

## Selenization Process

### Precursor Options
- **Sputtered metals:** Cu/In/Ga layers
- **Electroplated:** Cu/In/Ga from aqueous solutions
- **Nanoparticle inks:** Cu-In-Ga particles in solvent

### Reaction Profile
- Ramp to 400-500°C at 5-10°C/min
- Hold at temperature for 30-60 min
- Cool down under Se atmosphere

## TCO Deposition

### ZnO:Al Sputtering Parameters
- **Power:** 100-500 W (rf)
- **Pressure:** 0.5-5 mTorr
- **Ar:O2 ratio:** 99:1 to 95:5
- **Substrate temperature:** Room temperature to 200°C

### ITO Sputtering Parameters
- **Power:** 50-200 W (rf or dc)
- **Pressure:** 1-10 mTorr
- **Ar:O2 ratio:** 98:2 to 90:10
- **Substrate temperature:** 200-400°C
