Repository: ShaneLogic/SolarLab

<div align="center">

# ☀️ SolarLab

**Thin-Film & Tandem Solar Cell Simulation Platform**

*1D/2D Drift-Diffusion · Series Poisson · Finite-Site Mobile Ions · Coherent Transfer-Matrix Optics*

Perovskite · CIGS · c-Si · Monolithic 2T Tandems
Xuan-Yan Chen · Longhan Zhang · Zecheng Gan<sup>&#42;</sup> · Chang Yan<sup>&#42;</sup> · Tongyi Zhang<sup>&#42;</sup>

*The Hong Kong University of Science and Technology (Guangzhou)*

</div>

## 1. Overview & Highlights

**SolarLab** is a research-grade device simulation platform for thin-film and monolithic tandem photovoltaics. It couples **Poisson electrostatics**, **drift-diffusion carrier continuity**, **steric mobile-ion migration**, **explicit bulk/interface defect thermodynamics**, and **wavelength-resolved transfer-matrix optics** under a unified sparse equation-assembly architecture, paired with a **FastAPI / SSE** execution service and an interactive **Vite / TypeScript / Plotly** browser workstation.

- **Unified Sparse Equation Assembly (`solarlab.equations.assembly`)** — Positive log-activity carrier variables $(z_n, z_p)$ guarantee $n > 0$ and $p > 0$ at every iterate without density clipping, while shared `SystemLayout` + `Term` contracts assemble exact sparse analytical Jacobians across 1D DC, transient, small-signal AC, and 2D microstructure solves.

## 4. Experiment & Capability Matrix

All characterisation workflows compile from the same validated device declaration (`YAML`, `SCAPS YAML`, or `JSON`):

# perovskite-sim

The Python simulation package and FastAPI backend for SolarLab.
The Vite/TypeScript frontend lives in the root [`web/`](../web/) directory.

> **Start here:** the [root README](../README.md) covers installation,
> physics, equations, UI walkthrough, and shipped presets. This file is
> a package-level orientation to the `perovskite-sim/` subtree. The
> 2026-08-11 technical manual is distributed separately. Current solver
> capability contracts and the evidence registry are linked below.

## Layout

```
perovskite-sim/
├── perovskite_sim/   Python library: models, physics, solvers, experiments, 2D
├── backend/          FastAPI HTTP wrapper and SSE job dispatch
├── configs/          Three shipped research YAMLs; two frontend catalog entries
├── reproducibility/  Frozen baselines, schemas, hashes, benchmarks, P1 gaps
├── docs/             Package-specific model, benchmark, and implementation docs
├── scripts/          CLI, validation, plotting, import, and probe tools
├── tests/            Unit, integration, regression, and validation suites
├── notebooks/        Exploratory benchmarks
├── Dockerfile.backend  Backend container definition
├── pyproject.toml    Package metadata and pytest configuration
├── .gitignore        Package-local generated-output rules
├── CLAUDE.md         Package development and validation guidance
└── README.md         This file
```

Local runs may create an ignored `outputs/` directory. A result is not part of
the remote repository or reproducibility registry merely because it exists
there.

## Tests

```bash
python -m pytest -q tests/reproducibility/test_research_presets.py tests/unit/backend/test_scaps_inline_config.py tests/unit/experiments/test_plot_calado_fig1f.py
```

These are the research-preset checks; `python -m pytest -q` runs the default non-slow suite. The current registry contains 55 configurations: 3 shipped and 52 test fixtures. See [Research Presets](configs/README.md).

Transient solves retain the historical scalar absolute tolerance by default.
For the opt-in reference-scaled policy and the required three-level tolerance
study, see [ComponentwiseTolerancePolicy.md](docs/ComponentwiseTolerancePolicy.md).
For compact-support Poole-Frenkel, interface-density, and thermionic-cap
sensitivity ladders, see
[RhsRegularizationPolicy.md](docs/RhsRegularizationPolicy.md).
The staged implementation, test matrices, promotion gates, and explicitly
parked physics are tracked in the
2026-08-14 physics/numerics hardening roadmap (archived plan, see `CLAUDE.md` → Archived documents).
The corresponding Phase 1 implementation status, immutable certificate IDs,

# result.J_fwd is the diode injection-current characteristic
```

### Spatial Profiles

```python
result = run_jv_sweep(stack, N_grid=80, n_points=40, v_rate=1.0, save_snapshots=True)
snap = result.snapshots_fwd[20]  # snapshot at the 20th voltage point

## Phase 2 Characterisation Experiments

A family of four higher-level experiments that wrap the core
drift-diffusion solver and produce characterisation-grade fits —
dark-diode ideality, intensity-dependent $V_{\text{oc}}$, wavelength-resolved
quantum efficiency, and capacitance-voltage Mott-Schottky analysis.

Each wrapper returns a frozen dataclass that carries both the raw sweep
and the derived fit. All four accept an optional
`progress=lambda stage, k, n, msg: ...` callback so they plug into the
backend's SSE progress stream unchanged.

File: perovskite-sim/perovskite_sim/data/nk/Ag.csv
wavelength_nm,n,k
300.0,1.3453,0.9849
305.0,1.2521,0.8184
310.0,1.1450,0.6409
315.0,0.9881,0.5167
320.0,0.8232,0.4012
325.0,0.5448,0.5731
330.0,0.2565,0.7699
335.0,0.1605,0.9286
340.0,0.1468,1.0709
345.0,0.1315,1.2012
350.0,0.1144,1.3196
355.0,0.0982,1.4329
360.0,0.0873,1.5198
365.0,0.0764,1.6066
370.0,0.0669,1.6890
375.0,0.0596,1.7651
380.0,0.0522,1.8412
385.0,0.0500,1.9093
390.0,0.0500,1.9741
395.0,0.0500,2.0389
400.0,0.0500,2.1035
405.0,0.0500,2.1680
410.0,0.0500,2.2325
415.0,0.0490,2.2935
420.0,0.0461,2.3478
425.0,0.0432,2.4022
430.0,0.0403,2.4566
435.0,0.0400,2.5050
440.0,0.0400,2.5528
445.0,0.0400,2.6006
450.0,0.0400,2.6484
455.0,0.0420,2.6994
460.0,0.0444,2.7511
465.0,0.0469,2.8028
470.0,0.0493,2.8545
475.0,0.0500,2.9019
480.0,0.0500,2.9476
485.0,0.0500,2.9933
490.0,0.0500,3.0391
495.0,0.0500,3.0848
500.0,0.0500,3.1309
505.0,0.0500,3.1771
510.0,0.0500,3.2233
515.0,0.0500,3.2695
520.0,0.0500,3.3157
525.0,0.0515,3.3628
530.0,0.0533,3.4101
535.0,0.0551,3.4574
540.0,0.0569,3.5047
545.0,0.0587,3.5519
550.0,0.0596,3.5974
555.0,0.0581,3.6380
560.0,0.0566,3.6786
565.0,0.0551,3.7192
570.0,0.0536,3.7598
575.0,0.0521,3.8004
580.0,0.0506,3.8409
585.0,0.0508,3.8826
590.0,0.0523,3.9249
595.0,0.0537,3.9673
600.0,0.0552,4.0097
605.0,0.0566,4.0520
610.0,0.0580,4.0944
615.0,0.0595,4.1367
620.0,0.0593,4.1768
625.0,0.0581,4.2156
630.0,0.0569,4.2543
635.0,0.0557,4.2931
640.0,0.0546,4.3318
645.0,0.0534,4.3706
650.0,0.0522,4.4094
655.0,0.0511,4.4481
660.0,0.0499,4.4869
665.0,0.0488,4.5264
670.0,0.0477,4.5658
675.0,0.0466,4.6053
680.0,0.0454,4.6447
685.0,0.0443,4.6842
690.0,0.0432,4.7236
695.0,0.0421,4.7631
700.0,0.0410,4.8025
705.0,0.0399,4.8419
710.0,0.0389,4.8811
715.0,0.0380,4.9204
720.0,0.0370,4.9596
725.0,0.0360,4.9988
730.0,0.0350,5.0380
735.0,0.0341,5.0773
740.0,0.0331,5.1165
745.0,0.0321,5.1557
750.0,0.0312,5.1949
755.0,0.0302,5.2342
760.0,0.0306,5.2718
765.0,0.0314,5.3091
770.0,0.0322,5.3463
775.0,0.0329,5.3836
780.0,0.0337,5.4208
785.0,0.0345,5.4581
790.0,0.0352,5.4953
795.0,0.0360,5.5326
800.0,0.0368,5.5698
805.0,0.0375,5.6071
810.0,0.0383,5.6443
815.0,0.0391,5.6816
820.0,0.0398,5.7188
825.0,0.0400,5.7592
830.0,0.0400,5.8004
835.0,0.0400,5.8417
840.0,0.0400,5.8829
845.0,0.0400,5.9242
850.0,0.0400,5.9655
855.0,0.0400,6.0067
860.0,0.0400,6.0480
865.0,0.0400,6.0892
870.0,0.0400,6.1305
875.0,0.0400,6.1717
880.0,0.0400,6.2130
885.0,0.0400,6.2542
890.0,0.0400,6.2955
895.0,0.0400,6.3342
900.0,0.0400,6.3711
905.0,0.0400,6.4081
910.0,0.0400,6.4450
915.0,0.0400,6.4820
920.0,0.0400,6.5190
925.0,0.0400,6.5559
930.0,0.0400,6.5929
935.0,0.0400,6.6298
940.0,0.0400,6.6668
945.0,0.0400,6.7037
950.0,0.0400,6.7407
955.0,0.0400,6.7777
960.0,0.0400,6.8146
965.0,0.0400,6.8516
970.0,0.0400,6.8885
975.0,0.0400,6.9255
980.0,0.0400,6.9624
985.0,0.0400,6.9997
990.0,0.0400,7.0383
995.0,0.0400,7.0769
1000.0,0.0400,7.1155
1005.0,0.0400,7.1155
1010.0,0.0400,7.1155
1015.0,0.0400,7.1155
1020.0,0.0400,7.1155
1025.0,0.0400,7.1155
1030.0,0.0400,7.1155
1035.0,0.0400,7.1155
1040.0,0.0400,7.1155
1045.0,0.0400,7.1155
1050.0,0.0400,7.1155
1055.0,0.0400,7.1155
1060.0,0.0400,7.1155
1065.0,0.0400,7.1155
1070.0,0.0400,7.1155
1075.0,0.0400,7.1155
1080.0,0.0400,7.1155
1085.0,0.0400,7.1155
1090.0,0.0400,7.1155
1095.0,0.0400,7.1155
1100.0,0.0400,7.1155

File: perovskite-sim/perovskite_sim/data/nk/Au.csv
wavelength_nm,n,k
300.0,1.5258,1.8878
305.0,1.5300,1.8907
310.0,1.5300,1.8927
315.0,1.5344,1.8952
320.0,1.5396,1.8978
325.0,1.5151,1.8918
330.0,1.4881,1.8850
335.0,1.4800,1.8792
340.0,1.4800,1.8737
345.0,1.4843,1.8699
350.0,1.4928,1.8678
355.0,1.4988,1.8677
360.0,1.4915,1.8783
365.0,1.4842,1.8889
370.0,1.4769,1.9009
375.0,1.4696,1.9148
380.0,1.4622,1.9288
385.0,1.4622,1.9372
390.0,1.4653,1.9432
395.0,1.4685,1.9491
400.0,1.4684,1.9530
405.0,1.4652,1.9549
410.0,1.4621,1.9568
415.0,1.4590,1.9570
420.0,1.4561,1.9541
425.0,1.4532,1.9512
430.0,1.4503,1.9483
435.0,1.4346,1.9405
440.0,1.4174,1.9322
445.0,1.4002,1.9238
450.0,1.3831,1.9155
455.0,1.3660,1.9010
460.0,1.3489,1.8851
465.0,1.3319,1.8693
470.0,1.3148,1.8534
475.0,1.2703,1.8466
480.0,1.2152,1.8434
485.0,1.1601,1.8401
490.0,1.1050,1.8369
495.0,1.0499,1.8336
500.0,0.9711,1.8737
505.0,0.8871,1.9233
510.0,0.8031,1.9729
515.0,0.7191,2.0225
520.0,0.6351,2.0721
525.0,0.5919,2.1364
530.0,0.5576,2.2039
535.0,0.5233,2.2714
540.0,0.4890,2.3389
545.0,0.4547,2.4064
550.0,0.4241,2.4721
555.0,0.4033,2.5329
560.0,0.3824,2.5938
565.0,0.3615,2.6547
570.0,0.3406,2.7156
575.0,0.3197,2.7765
580.0,0.2988,2.8374
585.0,0.2833,2.8972
590.0,0.2718,2.9561
595.0,0.2603,3.0150
600.0,0.2487,3.0740
605.0,0.2372,3.1329
610.0,0.2257,3.1919
615.0,0.2141,3.2508
620.0,0.2048,3.3039
625.0,0.1966,3.3536
630.0,0.1884,3.4034
635.0,0.1802,3.4531
640.0,0.1720,3.5029
645.0,0.1638,3.5527
650.0,0.1556,3.6024
655.0,0.1474,3.6522
660.0,0.1399,3.7015
665.0,0.1388,3.7466
670.0,0.1377,3.7917
675.0,0.1366,3.8368
680.0,0.1354,3.8820
685.0,0.1343,3.9271
690.0,0.1332,3.9722
695.0,0.1321,4.0173
700.0,0.1310,4.0624
705.0,0.1301,4.1073
710.0,0.1311,4.1499
715.0,0.1320,4.1925
720.0,0.1330,4.2351
725.0,0.1340,4.2777
730.0,0.1350,4.3204
735.0,0.1359,4.3630
740.0,0.1369,4.4056
745.0,0.1379,4.4482
750.0,0.1388,4.4909
755.0,0.1398,4.5335
760.0,0.1412,4.5752
765.0,0.1428,4.6168
770.0,0.1443,4.6583
775.0,0.1458,4.6999
780.0,0.1474,4.7414
785.0,0.1489,4.7830
790.0,0.1504,4.8245
795.0,0.1520,4.8661
800.0,0.1535,4.9077
805.0,0.1551,4.9492
810.0,0.1566,4.9908
815.0,0.1581,5.0323
820.0,0.1597,5.0739
825.0,0.1606,5.1149
830.0,0.1613,5.1558
835.0,0.1620,5.1967
840.0,0.1627,5.2376
845.0,0.1634,5.2785
850.0,0.1641,5.3194
855.0,0.1648,5.3603
860.0,0.1655,5.4012
865.0,0.1662,5.4421
870.0,0.1669,5.4830
875.0,0.1676,5.5239
880.0,0.1683,5.5648
885.0,0.1690,5.6057
890.0,0.1697,5.6466
895.0,0.1716,5.6854
900.0,0.1743,5.7227
905.0,0.1771,5.7601
910.0,0.1798,5.7974
915.0,0.1825,5.8348
920.0,0.1852,5.8721
925.0,0.1879,5.9094
930.0,0.1907,5.9468
935.0,0.1934,5.9841
940.0,0.1961,6.0214
945.0,0.1988,6.0588
950.0,0.2015,6.0961
955.0,0.2042,6.1334
960.0,0.2070,6.1708
965.0,0.2097,6.2081
970.0,0.2124,6.2455
975.0,0.2151,6.2828
980.0,0.2178,6.3201
985.0,0.2205,6.3577
990.0,0.2229,6.3962
995.0,0.2253,6.4346
1000.0,0.2277,6.4731
1005.0,0.2277,6.4731
1010.0,0.2277,6.4731
1015.0,0.2277,6.4731
1020.0,0.2277,6.4731
1025.0,0.2277,6.4731
1030.0,0.2277,6.4731
1035.0,0.2277,6.4731
1040.0,0.2277,6.4731
1045.0,0.2277,6.4731
1050.0,0.2277,6.4731
1055.0,0.2277,6.4731
1060.0,0.2277,6.4731
1065.0,0.2277,6.4731
1070.0,0.2277,6.4731
1075.0,0.2277,6.4731
1080.0,0.2277,6.4731
1085.0,0.2277,6.4731
1090.0,0.2277,6.4731
1095.0,0.2277,6.4731
1100.0,0.2277,6.4731

File: perovskite-sim/perovskite_sim/data/nk/C60.csv
wavelength_nm,n,k
300.0,0.5878,1.7479
305.0,0.6566,1.8930
310.0,0.7422,2.0441
315.0,0.8491,2.2008
320.0,0.9832,2.3614
325.0,1.1518,2.5217
330.0,1.3635,2.6736
335.0,1.6258,2.8022
340.0,1.9409,2.8847
345.0,2.2976,2.8916
350.0,2.6639,2.7971
355.0,2.9907,2.5981
360.0,3.2335,2.3238
365.0,3.3758,2.0223
370.0,3.4300,1.7354
375.0,3.4218,1.4854
380.0,3.3753,1.2785
385.0,3.3082,1.1118
390.0,3.2315,0.9795
395.0,3.1516,0.8756
400.0,3.0720,0.7952
405.0,2.9944,0.7346
410.0,2.9197,0.6912
415.0,2.8486,0.6639
420.0,2.7820,0.6520
425.0,2.7217,0.6561
430.0,2.6708,0.6768
435.0,2.6345,0.7143
440.0,2.6209,0.7658
445.0,2.6383,0.8232
450.0,2.6913,0.8708
455.0,2.7731,0.8894
460.0,2.8639,0.8668
465.0,2.9404,0.8064
470.0,2.9887,0.7246
475.0,3.0081,0.6385
480.0,3.0055,0.5592
485.0,2.9888,0.4911
490.0,2.9646,0.4343
495.0,2.9369,0.3876
500.0,2.9081,0.3492
505.0,2.8798,0.3174
510.0,2.8524,0.2908
515.0,2.8265,0.2684
520.0,2.8021,0.2493
525.0,2.7792,0.2329
530.0,2.7578,0.2186
535.0,2.7377,0.2060
540.0,2.7189,0.1950
545.0,2.7012,0.1851
550.0,2.6846,0.1763
555.0,2.6690,0.1683
560.0,2.6543,0.1611
565.0,2.6405,0.1546
570.0,2.6274,0.1486
575.0,2.6150,0.1431
580.0,2.6032,0.1380
585.0,2.5921,0.1333
590.0,2.5815,0.1289
595.0,2.5714,0.1249
600.0,2.5618,0.1211
605.0,2.5526,0.1175
610.0,2.5439,0.1142
615.0,2.5355,0.1110
620.0,2.5275,0.1081
625.0,2.5198,0.1053
630.0,2.5125,0.1027
635.0,2.5054,0.1002
640.0,2.4987,0.0978
645.0,2.4922,0.0956
650.0,2.4859,0.0934
655.0,2.4799,0.0914
660.0,2.4741,0.0895
665.0,2.4685,0.0876
670.0,2.4631,0.0858
675.0,2.4579,0.0841
680.0,2.4529,0.0825
685.0,2.4480,0.0809
690.0,2.4433,0.0795
695.0,2.4388,0.0780
700.0,2.4344,0.0766
705.0,2.4302,0.0753
710.0,2.4261,0.0740
715.0,2.4221,0.0728
720.0,2.4182,0.0716
725.0,2.4145,0.0705
730.0,2.4108,0.0693
735.0,2.4073,0.0683
740.0,2.4039,0.0672
745.0,2.4006,0.0662
750.0,2.3973,0.0653
755.0,2.3942,0.0643
760.0,2.3911,0.0634
765.0,2.3882,0.0625
770.0,2.3853,0.0617
775.0,2.3824,0.0608
780.0,2.3797,0.0600
785.0,2.3770,0.0592
790.0,2.3744,0.0585
795.0,2.3719,0.0577
800.0,2.3694,0.0570
805.0,2.3670,0.0563
810.0,2.3647,0.0556
815.0,2.3624,0.0550
820.0,2.3601,0.0543
825.0,2.3580,0.0537
830.0,2.3558,0.0531
835.0,2.3537,0.0525
840.0,2.3517,0.0519
845.0,2.3497,0.0513
850.0,2.3478,0.0508
855.0,2.3459,0.0502
860.0,2.3440,0.0497
865.0,2.3422,0.0492
870.0,2.3404,0.0487
875.0,2.3387,0.0482
880.0,2.3370,0.0477
885.0,2.3353,0.0472
890.0,2.3337,0.0467
895.0,2.3321,0.0463
900.0,2.3306,0.0458
905.0,2.3290,0.0454
910.0,2.3275,0.0450
915.0,2.3261,0.0446
920.0,2.3246,0.0441
925.0,2.3232,0.0437
930.0,2.3219,0.0434
935.0,2.3205,0.0430
940.0,2.3192,0.0426
945.0,2.3179,0.0422
950.0,2.3166,0.0418
955.0,2.3154,0.0415
960.0,2.3141,0.0411
965.0,2.3129,0.0408
970.0,2.3118,0.0405
975.0,2.3106,0.0401
980.0,2.3095,0.0398
985.0,2.3083,0.0395
990.0,2.3072,0.0392
995.0,2.3062,0.0389
1000.0,2.3051,0.0386

File: perovskite-sim/perovskite_sim/data/nk/FA_Cs_1p77.csv
wavelength_nm,n,k
300.0,1.579404,0.986637
305.0,1.628525,1.012061
310.0,1.680655,1.036431
315.0,1.736777,1.058347
320.0,1.797177,1.075706
325.0,1.861159,1.086178
330.0,1.927132,1.087975
335.0,1.992935,1.080105
340.0,2.056183,1.062555
345.0,2.114680,1.036350
350.0,2.166714,1.003169
355.0,2.211194,0.965152
360.0,2.247709,0.924551
365.0,2.276446,0.883465
370.0,2.298075,0.843707
375.0,2.313610,0.806682
380.0,2.324262,0.773346
385.0,2.331318,0.744239
390.0,2.336028,0.719489
395.0,2.339523,0.698926
400.0,2.342786,0.682121
405.0,2.346585,0.668415
410.0,2.351456,0.657074
415.0,2.357715,0.647304
420.0,2.365463,0.638332
425.0,2.374611,0.629467
430.0,2.384925,0.620137
435.0,2.396071,0.609927
440.0,2.407662,0.598572
445.0,2.419299,0.585959
450.0,2.430609,0.572108
455.0,2.441272,0.557134
460.0,2.451031,0.541231
465.0,2.459703,0.524632
470.0,2.467174,0.507585
475.0,2.473392,0.490340
480.0,2.478362,0.473126
485.0,2.482132,0.456147
490.0,2.484780,0.439571
495.0,2.486404,0.423532
500.0,2.487118,0.408137
505.0,2.487039,0.393453
510.0,2.486281,0.379523
515.0,2.484956,0.366373
520.0,2.483166,0.354004
525.0,2.481003,0.342410
530.0,2.478553,0.331574
535.0,2.475888,0.321465
540.0,2.473072,0.312058
545.0,2.470162,0.303323
550.0,2.467208,0.295230
555.0,2.464255,0.287744
560.0,2.461341,0.280838
565.0,2.458502,0.274482
570.0,2.455769,0.268647
575.0,2.453173,0.263314
580.0,2.450745,0.258453
585.0,2.448512,0.254040
590.0,2.446502,0.250055
595.0,2.444744,0.246475
600.0,2.443267,0.243282
605.0,2.442102,0.240454
610.0,2.441283,0.237969
615.0,2.440845,0.235808
620.0,2.440829,0.233950
625.0,2.441282,0.232377
630.0,2.442257,0.231064
635.0,2.443819,0.229988
640.0,2.446048,0.229123
645.0,2.449046,0.228440
650.0,2.452954,0.227898
655.0,2.457963,0.227422
660.0,2.464272,0.226772
665.0,2.471643,0.225135
670.0,2.480719,0.223124
675.0,2.492236,0.221878
680.0,2.506205,0.216913
685.0,2.521520,0.206774
690.0,2.536425,0.188529
695.0,2.548044,0.162442
700.0,2.553779,0.130809
705.0,2.551444,0.097825
710.0,2.542604,0.068402
715.0,2.529215,0.044089
720.0,2.512762,0.027236
725.0,2.496325,0.016198
730.0,2.480360,0.009357
735.0,2.465968,0.005264
740.0,2.453140,0.003171
745.0,2.441878,0.002110
750.0,2.431929,0.001364
755.0,2.423091,0.000757
760.0,2.415069,0.000465
765.0,2.407783,0.000281
770.0,2.401112,0.000169
775.0,2.394967,0.000102
780.0,2.389271,0.000100
785.0,2.383967,0.000100
790.0,2.379004,0.000100
795.0,2.374342,0.000100
800.0,2.369948,0.000100
805.0,2.365794,0.000100
810.0,2.361855,0.000100
815.0,2.358113,0.000100
820.0,2.354550,0.000100
825.0,2.351150,0.000100
830.0,2.347900,0.000100
835.0,2.344790,0.000100
840.0,2.341808,0.000100
845.0,2.338946,0.000100
850.0,2.336195,0.000100
855.0,2.333548,0.000100
860.0,2.330999,0.000100
865.0,2.328542,0.000100
870.0,2.326170,0.000100
875.0,2.323880,0.000100
880.0,2.321667,0.000100
885.0,2.319526,0.000100
890.0,2.317453,0.000100
895.0,2.315446,0.000100
900.0,2.313501,0.000100
905.0,2.311614,0.000100
910.0,2.309784,0.000100
915.0,2.308007,0.000100
920.0,2.306280,0.000100
925.0,2.304603,0.000100
930.0,2.302972,0.000100
935.0,2.301385,0.000100
940.0,2.299841,0.000100
945.0,2.298338,0.000100
950.0,2.296873,0.000100
955.0,2.295447,0.000100
960.0,2.294057,0.000100
965.0,2.292701,0.000100
970.0,2.291379,0.000100
975.0,2.290089,0.000100
980.0,2.288830,0.000100
985.0,2.287600,0.000100
990.0,2.286400,0.000100
995.0,2.285227,0.000100
1000.0,2.284081,0.000100
1005.0,2.282961,0.000100
1010.0,2.281866,0.000100
1015.0,2.280795,0.000100
1020.0,2.279748,0.000100
1025.0,2.278723,0.000100
1030.0,2.277720,0.000100
1035.0,2.276738,0.000100
1040.0,2.275777,0.000100
1045.0,2.274835,0.000100
1050.0,2.273913,0.000100
1055.0,2.273010,0.000100
1060.0,2.272125,0.000100
1065.0,2.271257,0.000100
1070.0,2.270407,0.000100
1075.0,2.269573,0.000100
1080.0,2.268756,0.000100
1085.0,2.267954,0.000100
1090.0,2.267167,0.000100
1095.0,2.266395,0.000100
1100.0,2.265638,0.000100

File: perovskite-sim/perovskite_sim/data/nk/FTO.csv
wavelength_nm,n,k
3.000000e+02,2.357265e+00,6.271511e-02
3.050000e+02,2.328497e+00,5.411224e-02
3.100000e+02,2.304158e+00,4.735876e-02
3.150000e+02,2.283310e+00,4.194891e-02
3.200000e+02,2.265259e+00,3.754019e-02
3.250000e+02,2.249481e+00,3.389373e-02
3.300000e+02,2.235576e+00,3.083867e-02
3.350000e+02,2.223230e+00,2.825004e-02
3.400000e+02,2.212198e+00,2.603466e-02
3.450000e+02,2.202280e+00,2.412184e-02
3.500000e+02,2.193317e+00,2.245712e-02
3.550000e+02,2.185178e+00,2.099798e-02
3.600000e+02,2.177753e+00,1.971079e-02
3.650000e+02,2.170953e+00,1.856865e-02
3.700000e+02,2.164701e+00,1.754983e-02
3.750000e+02,2.158935e+00,1.663662e-02
3.800000e+02,2.153598e+00,1.581445e-02
3.850000e+02,2.148645e+00,1.507123e-02
3.900000e+02,2.144035e+00,1.439688e-02
3.950000e+02,2.139732e+00,1.378290e-02
4.000000e+02,2.135708e+00,1.322213e-02
4.050000e+02,2.131934e+00,1.270845e-02
4.100000e+02,2.128388e+00,1.223664e-02
4.150000e+02,2.125050e+00,1.180220e-02
4.200000e+02,2.121900e+00,1.140124e-02
4.250000e+02,2.118923e+00,1.103040e-02
4.300000e+02,2.116105e+00,1.068673e-02
4.350000e+02,2.113431e+00,1.036765e-02
4.400000e+02,2.110892e+00,1.007092e-02
4.450000e+02,2.108477e+00,9.794521e-03
4.500000e+02,2.106175e+00,9.536704e-03
4.550000e+02,2.103979e+00,9.295900e-03
4.600000e+02,2.101882e+00,9.070714e-03
4.650000e+02,2.099875e+00,8.859902e-03
4.700000e+02,2.097953e+00,8.662351e-03
4.750000e+02,2.096109e+00,8.477059e-03
4.800000e+02,2.094340e+00,8.303128e-03
4.850000e+02,2.092639e+00,8.139746e-03
4.900000e+02,2.091002e+00,7.986178e-03
4.950000e+02,2.089426e+00,7.841761e-03
5.000000e+02,2.087906e+00,7.705891e-03
5.050000e+02,2.086439e+00,7.578018e-03
5.100000e+02,2.085022e+00,7.457644e-03
5.150000e+02,2.083651e+00,7.344311e-03
5.200000e+02,2.082325e+00,7.237601e-03
5.250000e+02,2.081040e+00,7.137131e-03
5.300000e+02,2.079794e+00,7.042552e-03
5.350000e+02,2.078585e+00,6.953539e-03
5.400000e+02,2.077411e+00,6.869796e-03
5.450000e+02,2.076270e+00,6.791049e-03
5.500000e+02,2.075161e+00,6.717045e-03
5.550000e+02,2.074080e+00,6.647552e-03
5.600000e+02,2.073028e+00,6.582353e-03
5.650000e+02,2.072002e+00,6.521248e-03
5.700000e+02,2.071002e+00,6.464051e-03
5.750000e+02,2.070025e+00,6.410590e-03
5.800000e+02,2.069070e+00,6.360706e-03
5.850000e+02,2.068138e+00,6.314248e-03
5.900000e+02,2.067225e+00,6.271078e-03
5.950000e+02,2.066333e+00,6.231068e-03
6.000000e+02,2.065458e+00,6.194095e-03
6.050000e+02,2.064601e+00,6.160047e-03
6.100000e+02,2.063761e+00,6.128820e-03
6.150000e+02,2.062937e+00,6.100314e-03
6.200000e+02,2.062128e+00,6.074437e-03
6.250000e+02,2.061334e+00,6.051102e-03
6.300000e+02,2.060553e+00,6.030229e-03
6.350000e+02,2.059786e+00,6.011741e-03
6.400000e+02,2.059031e+00,5.995568e-03
6.450000e+02,2.058288e+00,5.981641e-03
6.500000e+02,2.057557e+00,5.969899e-03
6.550000e+02,2.056836e+00,5.960281e-03
6.600000e+02,2.056126e+00,5.952732e-03
6.650000e+02,2.055426e+00,5.947199e-03
6.700000e+02,2.054735e+00,5.943633e-03
6.750000e+02,2.054054e+00,5.941988e-03
6.800000e+02,2.053381e+00,5.942219e-03
6.850000e+02,2.052716e+00,5.944285e-03
6.900000e+02,2.052060e+00,5.948147e-03
6.950000e+02,2.051411e+00,5.953767e-03
7.000000e+02,2.050769e+00,5.961112e-03
7.050000e+02,2.050134e+00,5.970148e-03
7.100000e+02,2.049506e+00,5.980844e-03
7.150000e+02,2.048884e+00,5.993171e-03
7.200000e+02,2.048268e+00,6.007101e-03
7.250000e+02,2.047658e+00,6.022608e-03
7.300000e+02,2.047054e+00,6.039667e-03
7.350000e+02,2.046454e+00,6.058255e-03
7.400000e+02,2.045860e+00,6.078349e-03
7.450000e+02,2.045271e+00,6.099928e-03
7.500000e+02,2.044686e+00,6.122973e-03
7.550000e+02,2.044106e+00,6.147466e-03
7.600000e+02,2.043529e+00,6.173387e-03
7.650000e+02,2.042957e+00,6.200721e-03
7.700000e+02,2.042389e+00,6.229451e-03
7.750000e+02,2.041824e+00,6.259564e-03
7.800000e+02,2.041263e+00,6.291043e-03
7.850000e+02,2.040705e+00,6.323877e-03
7.900000e+02,2.040151e+00,6.358053e-03
7.950000e+02,2.039599e+00,6.393558e-03
8.000000e+02,2.039050e+00,6.430381e-03
8.050000e+02,2.038504e+00,6.468512e-03
8.100000e+02,2.037961e+00,6.507941e-03
8.150000e+02,2.037420e+00,6.548658e-03
8.200000e+02,2.036881e+00,6.590655e-03
8.250000e+02,2.036345e+00,6.633922e-03
8.300000e+02,2.035810e+00,6.678453e-03
8.350000e+02,2.035278e+00,6.724239e-03
8.400000e+02,2.034748e+00,6.771274e-03
8.450000e+02,2.034219e+00,6.819551e-03
8.500000e+02,2.033692e+00,6.869064e-03
8.550000e+02,2.033167e+00,6.919808e-03
8.600000e+02,2.032643e+00,6.971777e-03
8.650000e+02,2.032121e+00,7.024965e-03
8.700000e+02,2.031600e+00,7.079369e-03
8.750000e+02,2.031080e+00,7.134985e-03
8.800000e+02,2.030561e+00,7.191807e-03
8.850000e+02,2.030044e+00,7.249833e-03
8.900000e+02,2.029527e+00,7.309058e-03
8.950000e+02,2.029011e+00,7.369480e-03
9.000000e+02,2.028497e+00,7.431097e-03
9.050000e+02,2.027983e+00,7.493904e-03
9.100000e+02,2.027470e+00,7.557901e-03
9.150000e+02,2.026957e+00,7.623084e-03
9.200000e+02,2.026445e+00,7.689452e-03
9.250000e+02,2.025934e+00,7.757004e-03
9.300000e+02,2.025423e+00,7.825736e-03
9.350000e+02,2.024912e+00,7.895650e-03
9.400000e+02,2.024402e+00,7.966742e-03
9.450000e+02,2.023893e+00,8.039012e-03
9.500000e+02,2.023383e+00,8.112460e-03
9.550000e+02,2.022874e+00,8.187085e-03
9.600000e+02,2.022365e+00,8.262887e-03
9.650000e+02,2.021856e+00,8.339864e-03
9.700000e+02,2.021347e+00,8.418017e-03
9.750000e+02,2.020838e+00,8.497347e-03
9.800000e+02,2.020330e+00,8.577853e-03
9.850000e+02,2.019821e+00,8.659535e-03
9.900000e+02,2.019312e+00,8.742394e-03
9.950000e+02,2.018803e+00,8.826430e-03
1.000000e+03,2.018294e+00,8.911645e-03

File: perovskite-sim/perovskite_sim/data/nk/ITO.csv
wavelength_nm,n,k
300.0,1.7559,0.5215
305.0,1.8804,0.5907
310.0,2.0273,0.5939
315.0,2.1496,0.5338
320.0,2.2225,0.4442
325.0,2.2520,0.3567
330.0,2.2549,0.2845
335.0,2.2446,0.2289
340.0,2.2288,0.1870
345.0,2.2116,0.1554
350.0,2.1945,0.1312
355.0,2.1785,0.1125
360.0,2.1637,0.0978
365.0,2.1501,0.0861
370.0,2.1377,0.0766
375.0,2.1264,0.0688
380.0,2.1159,0.0624
385.0,2.1063,0.0570
390.0,2.0974,0.0525
395.0,2.0892,0.0486
400.0,2.0814,0.0453
405.0,2.0741,0.0424
410.0,2.0673,0.0399
415.0,2.0608,0.0377
420.0,2.0546,0.0358
425.0,2.0488,0.0342
430.0,2.0431,0.0327
435.0,2.0377,0.0314
440.0,2.0325,0.0302
445.0,2.0274,0.0292
450.0,2.0225,0.0283
455.0,2.0178,0.0275
460.0,2.0131,0.0268
465.0,2.0086,0.0261
470.0,2.0042,0.0256
475.0,1.9998,0.0251
480.0,1.9956,0.0246
485.0,1.9914,0.0242
490.0,1.9872,0.0239
495.0,1.9832,0.0236
500.0,1.9791,0.0234
505.0,1.9751,0.0231
510.0,1.9712,0.0230
515.0,1.9672,0.0228
520.0,1.9633,0.0227
525.0,1.9595,0.0226
530.0,1.9556,0.0226
535.0,1.9518,0.0225
540.0,1.9480,0.0225
545.0,1.9441,0.0225
550.0,1.9403,0.0226
555.0,1.9365,0.0226
560.0,1.9328,0.0227
565.0,1.9290,0.0228
570.0,1.9252,0.0229
575.0,1.9214,0.0230
580.0,1.9176,0.0232
585.0,1.9138,0.0234
590.0,1.9100,0.0235
595.0,1.9061,0.0237
600.0,1.9023,0.0239
605.0,1.8985,0.0242
610.0,1.8946,0.0244
615.0,1.8907,0.0247
620.0,1.8869,0.0249
625.0,1.8830,0.0252
630.0,1.8791,0.0255
635.0,1.8751,0.0258
640.0,1.8712,0.0262
645.0,1.8672,0.0265
650.0,1.8632,0.0269
655.0,1.8592,0.0272
660.0,1.8552,0.0276
665.0,1.8511,0.0280
670.0,1.8471,0.0284
675.0,1.8430,0.0288
680.0,1.8388,0.0292
685.0,1.8347,0.0297
690.0,1.8305,0.0301
695.0,1.8263,0.0306
700.0,1.8221,0.0311
705.0,1.8179,0.0316
710.0,1.8136,0.0321
715.0,1.8093,0.0326
720.0,1.8049,0.0331
725.0,1.8006,0.0337
730.0,1.7962,0.0342
735.0,1.7918,0.0348
740.0,1.7873,0.0354
745.0,1.7828,0.0360
750.0,1.7783,0.0366
755.0,1.7738,0.0372
760.0,1.7692,0.0379
765.0,1.7646,0.0385
770.0,1.7600,0.0392
775.0,1.7553,0.0399
780.0,1.7506,0.0406
785.0,1.7458,0.0413
790.0,1.7410,0.0420
795.0,1.7362,0.0428
800.0,1.7314,0.0435
805.0,1.7265,0.0443
810.0,1.7216,0.0451
815.0,1.7166,0.0459
820.0,1.7116,0.0467
825.0,1.7066,0.0475
830.0,1.7015,0.0484
835.0,1.6964,0.0492
840.0,1.6913,0.0501
845.0,1.6861,0.0510
850.0,1.6808,0.0519
855.0,1.6756,0.0529
860.0,1.6703,0.0538
865.0,1.6649,0.0548
870.0,1.6595,0.0558
875.0,1.6541,0.0568
880.0,1.6486,0.0578
885.0,1.6431,0.0589
890.0,1.6375,0.0599
895.0,1.6319,0.0610
900.0,1.6263,0.0621
905.0,1.6206,0.0633
910.0,1.6148,0.0644
915.0,1.6091,0.0656
920.0,1.6032,0.0668
925.0,1.5973,0.0680
930.0,1.5914,0.0692
935.0,1.5855,0.0705
940.0,1.5794,0.0717
945.0,1.5734,0.0731
950.0,1.5672,0.0744
955.0,1.5611,0.0757
960.0,1.5549,0.0771
965.0,1.5486,0.0785
970.0,1.5423,0.0799
975.0,1.5359,0.0814
980.0,1.5295,0.0829
985.0,1.5230,0.0844
990.0,1.5165,0.0859
995.0,1.5099,0.0875
1000.0,1.5033,0.0891

File: perovskite-sim/perovskite_sim/data/nk/MAPbI3.csv
wavelength_nm,n,k
3.000000e+02,2.621437e+00,5.722113e-01
3.025126e+02,2.628595e+00,5.731116e-01
3.050251e+02,2.635725e+00,5.739857e-01
3.075377e+02,2.642817e+00,5.748338e-01
3.100503e+02,2.649864e+00,5.756559e-01
3.125628e+02,2.656855e+00,5.764523e-01
3.150754e+02,2.663783e+00,5.772229e-01
3.175879e+02,2.670638e+00,5.779678e-01
3.201005e+02,2.677411e+00,5.786873e-01
3.226131e+02,2.684092e+00,5.793813e-01
3.251256e+02,2.690674e+00,5.800501e-01
3.276382e+02,2.697145e+00,5.806935e-01
3.301508e+02,2.703499e+00,5.813118e-01
3.326633e+02,2.709724e+00,5.819051e-01
3.351759e+02,2.715813e+00,5.824733e-01
3.376884e+02,2.721756e+00,5.830166e-01
3.402010e+02,2.727544e+00,5.835350e-01
3.427136e+02,2.733170e+00,5.840287e-01
3.452261e+02,2.738624e+00,5.844976e-01
3.477387e+02,2.743898e+00,5.849418e-01
3.502513e+02,2.748985e+00,5.853614e-01
3.527638e+02,2.753875e+00,5.857565e-01
3.552764e+02,2.758562e+00,5.861270e-01
3.577889e+02,2.763039e+00,5.864731e-01
3.603015e+02,2.767297e+00,5.867948e-01
3.628141e+02,2.771331e+00,5.870920e-01
3.653266e+02,2.775134e+00,5.873650e-01
3.678392e+02,2.778699e+00,5.876136e-01
3.703518e+02,2.782021e+00,5.878379e-01
3.728643e+02,2.785095e+00,5.880380e-01
3.753769e+02,2.787916e+00,5.882139e-01
3.778894e+02,2.790479e+00,5.883655e-01
3.804020e+02,2.792779e+00,5.884930e-01
3.829146e+02,2.794813e+00,5.885962e-01
3.854271e+02,2.796578e+00,5.886754e-01
3.879397e+02,2.798070e+00,5.887303e-01
3.904523e+02,2.799288e+00,5.887612e-01
3.929648e+02,2.800229e+00,5.887679e-01
3.954774e+02,2.800891e+00,5.887504e-01
3.979899e+02,2.801274e+00,5.887088e-01
4.005025e+02,2.801378e+00,5.886431e-01
4.030151e+02,2.801201e+00,5.885532e-01
4.055276e+02,2.800744e+00,5.884392e-01
4.080402e+02,2.800008e+00,5.883009e-01
4.105528e+02,2.798995e+00,5.881385e-01
4.130653e+02,2.797705e+00,5.879518e-01
4.155779e+02,2.796142e+00,5.877410e-01
4.180905e+02,2.794308e+00,5.875058e-01
4.206030e+02,2.792206e+00,5.872464e-01
4.231156e+02,2.789839e+00,5.869626e-01
4.256281e+02,2.787212e+00,5.866545e-01
4.281407e+02,2.784329e+00,5.863219e-01
4.306533e+02,2.781195e+00,5.859650e-01
4.331658e+02,2.777815e+00,5.855835e-01
4.356784e+02,2.774194e+00,5.851775e-01
4.381910e+02,2.770339e+00,5.847469e-01
4.407035e+02,2.766256e+00,5.842917e-01
4.432161e+02,2.761951e+00,5.838118e-01
4.457286e+02,2.757431e+00,5.833071e-01
4.482412e+02,2.752704e+00,5.827776e-01
4.507538e+02,2.747777e+00,5.822232e-01
4.532663e+02,2.742657e+00,5.816438e-01
4.557789e+02,2.737354e+00,5.810394e-01
4.582915e+02,2.731874e+00,5.804099e-01
4.608040e+02,2.726227e+00,5.797552e-01
4.633166e+02,2.720421e+00,5.790752e-01
4.658291e+02,2.714465e+00,5.783699e-01
4.683417e+02,2.708367e+00,5.776390e-01
4.708543e+02,2.702137e+00,5.768827e-01
4.733668e+02,2.695784e+00,5.761006e-01
4.758794e+02,2.689316e+00,5.752928e-01
4.783920e+02,2.682743e+00,5.744591e-01
4.809045e+02,2.676075e+00,5.735994e-01
4.834171e+02,2.669320e+00,5.727137e-01
4.859296e+02,2.662487e+00,5.718017e-01
4.884422e+02,2.655586e+00,5.708633e-01
4.909548e+02,2.648626e+00,5.698985e-01
4.934673e+02,2.641616e+00,5.689070e-01
4.959799e+02,2.634564e+00,5.678888e-01
4.984925e+02,2.627480e+00,5.668437e-01
5.010050e+02,2.620373e+00,5.657715e-01
5.035176e+02,2.613250e+00,5.646721e-01
5.060302e+02,2.606120e+00,5.635454e-01
5.085427e+02,2.598992e+00,5.623912e-01
5.110553e+02,2.591873e+00,5.612092e-01
5.135678e+02,2.584772e+00,5.599994e-01
5.160804e+02,2.577695e+00,5.587615e-01
5.185930e+02,2.570651e+00,5.574954e-01
5.211055e+02,2.563646e+00,5.562008e-01
5.236181e+02,2.556688e+00,5.548776e-01
5.261307e+02,2.549783e+00,5.535256e-01
5.286432e+02,2.542937e+00,5.521445e-01
5.311558e+02,2.536156e+00,5.507342e-01
5.336683e+02,2.529447e+00,5.492944e-01
5.361809e+02,2.522815e+00,5.478248e-01
5.386935e+02,2.516266e+00,5.463253e-01
5.412060e+02,2.509804e+00,5.447955e-01
5.437186e+02,2.503433e+00,5.432353e-01
5.462312e+02,2.497160e+00,5.416444e-01
5.487437e+02,2.490987e+00,5.400225e-01
5.512563e+02,2.484919e+00,5.383692e-01
5.537688e+02,2.478959e+00,5.366844e-01
5.562814e+02,2.473111e+00,5.349678e-01
5.587940e+02,2.467377e+00,5.332189e-01
5.613065e+02,2.461761e+00,5.314376e-01
5.638191e+02,2.456264e+00,5.296234e-01
5.663317e+02,2.450890e+00,5.277761e-01
5.688442e+02,2.445640e+00,5.258952e-01
5.713568e+02,2.440516e+00,5.239805e-01
5.738693e+02,2.435519e+00,5.220315e-01
5.763819e+02,2.430651e+00,5.200479e-01
5.788945e+02,2.425913e+00,5.180293e-01
5.814070e+02,2.421305e+00,5.159752e-01
5.839196e+02,2.416829e+00,5.138853e-01
5.864322e+02,2.412484e+00,5.117591e-01
5.889447e+02,2.408271e+00,5.095961e-01
5.914573e+02,2.404190e+00,5.073958e-01
5.939698e+02,2.400241e+00,5.051579e-01
5.964824e+02,2.396423e+00,5.028818e-01
5.989950e+02,2.392737e+00,5.005669e-01
6.015075e+02,2.389181e+00,4.982127e-01
6.040201e+02,2.385756e+00,4.958187e-01
6.065327e+02,2.382460e+00,4.933842e-01
6.090452e+02,2.379292e+00,4.909088e-01
6.115578e+02,2.376252e+00,4.883917e-01
6.140704e+02,2.373338e+00,4.858323e-01
6.165829e+02,2.370550e+00,4.832299e-01
6.190955e+02,2.367886e+00,4.805839e-01
6.216080e+02,2.365346e+00,4.778935e-01
6.241206e+02,2.362929e+00,4.751579e-01
6.266332e+02,2.360633e+00,4.723765e-01
6.291457e+02,2.358457e+00,4.695482e-01
6.316583e+02,2.356400e+00,4.666724e-01
6.341709e+02,2.354462e+00,4.637481e-01
6.366834e+02,2.352641e+00,4.607745e-01
6.391960e+02,2.350938e+00,4.577504e-01
6.417085e+02,2.349350e+00,4.546750e-01
6.442211e+02,2.347879e+00,4.515472e-01
6.467337e+02,2.346524e+00,4.483658e-01
6.492462e+02,2.345284e+00,4.451298e-01
6.517588e+02,2.344160e+00,4.418379e-01
6.542714e+02,2.343153e+00,4.384889e-01
6.567839e+02,2.342263e+00,4.350815e-01
6.592965e+02,2.341491e+00,4.316143e-01
6.618090e+02,2.340840e+00,4.280857e-01
6.643216e+02,2.340312e+00,4.244944e-01
6.668342e+02,2.339908e+00,4.208386e-01
6.693467e+02,2.339632e+00,4.171168e-01
6.718593e+02,2.339489e+00,4.133270e-01
6.743719e+02,2.339482e+00,4.094675e-01
6.768844e+02,2.339617e+00,4.055362e-01
6.793970e+02,2.339902e+00,4.015310e-01
6.819095e+02,2.340342e+00,3.974498e-01
6.844221e+02,2.340948e+00,3.932900e-01
6.869347e+02,2.341730e+00,3.890492e-01
6.894472e+02,2.342698e+00,3.847248e-01
6.919598e+02,2.343868e+00,3.803138e-01
6.944724e+02,2.345254e+00,3.758133e-01
6.969849e+02,2.346875e+00,3.712199e-01
6.994975e+02,2.348750e+00,3.665302e-01
7.020101e+02,2.350904e+00,3.617404e-01
7.045226e+02,2.353362e+00,3.568465e-01
7.070352e+02,2.356154e+00,3.518441e-01
7.095477e+02,2.359314e+00,3.467287e-01
7.120603e+02,2.362878e+00,3.414950e-01
7.145729e+02,2.366887e+00,3.361375e-01
7.170854e+02,2.371385e+00,3.306503e-01
7.195980e+02,2.376419e+00,3.250268e-01
7.221106e+02,2.382037e+00,3.192597e-01
7.246231e+02,2.388285e+00,3.133411e-01
7.271357e+02,2.395205e+00,3.072624e-01
7.296482e+02,2.402829e+00,3.010137e-01
7.321608e+02,2.411171e+00,2.945843e-01
7.346734e+02,2.420218e+00,2.879620e-01
7.371859e+02,2.429912e+00,2.811333e-01
7.396985e+02,2.440142e+00,2.740827e-01
7.422111e+02,2.450717e+00,2.667926e-01
7.447236e+02,2.461361e+00,2.592427e-01
7.472362e+02,2.471699e+00,2.514098e-01
7.497487e+02,2.481266e+00,2.432665e-01
7.522613e+02,2.489535e+00,2.347804e-01
7.547739e+02,2.495969e+00,2.259130e-01
7.572864e+02,2.500095e+00,2.166174e-01
7.597990e+02,2.501577e+00,2.068359e-01
7.623116e+02,2.500282e+00,1.964960e-01
7.648241e+02,2.496308e+00,1.855042e-01
7.673367e+02,2.489956e+00,1.737369e-01
7.698492e+02,2.481685e+00,1.610243e-01
7.723618e+02,2.472024e+00,1.471213e-01
7.748744e+02,2.461505e+00,1.316516e-01
7.773869e+02,2.450604e+00,1.139788e-01
7.798995e+02,2.439709e+00,9.285340e-02
7.824121e+02,2.429113e+00,6.499176e-02
7.849246e+02,2.419015e+00,2.917672e-02
7.874372e+02,2.409539e+00,2.091606e-02
7.899497e+02,2.400748e+00,1.502614e-02
7.924623e+02,2.392660e+00,1.081758e-02
7.949749e+02,2.385263e+00,7.804031e-03
7.974874e+02,2.378527e+00,5.641648e-03
8.000000e+02,2.372408e+00,4.086791e-03

File: perovskite-sim/perovskite_sim/data/nk/NiOx.csv
wavelength_nm,n,k
300.0,2.5500,0.3500
305.0,2.5550,0.3175
310.0,2.5600,0.2850
315.0,2.5650,0.2525
320.0,2.5700,0.2200
325.0,2.5675,0.2000
330.0,2.5650,0.1800
335.0,2.5625,0.1600
340.0,2.5600,0.1400
345.0,2.5550,0.1238
350.0,2.5500,0.1075
355.0,2.5450,0.0912
360.0,2.5400,0.0750
365.0,2.5325,0.0663
370.0,2.5250,0.0575
375.0,2.5175,0.0488
380.0,2.5100,0.0400
385.0,2.5025,0.0362
390.0,2.4950,0.0325
395.0,2.4875,0.0288
400.0,2.4800,0.0250
405.0,2.4740,0.0243
410.0,2.4680,0.0236
415.0,2.4620,0.0229
420.0,2.4560,0.0222
425.0,2.4500,0.0215
430.0,2.4440,0.0208
435.0,2.4380,0.0201
440.0,2.4320,0.0194
445.0,2.4260,0.0187
450.0,2.4200,0.0180
455.0,2.4160,0.0177
460.0,2.4120,0.0174
465.0,2.4080,0.0171
470.0,2.4040,0.0168
475.0,2.4000,0.0165
480.0,2.3960,0.0162
485.0,2.3920,0.0159
490.0,2.3880,0.0156
495.0,2.3840,0.0153
500.0,2.3800,0.0150
505.0,2.3770,0.0147
510.0,2.3740,0.0144
515.0,2.3710,0.0141
520.0,2.3680,0.0138
525.0,2.3650,0.0135
530.0,2.3620,0.0132
535.0,2.3590,0.0129
540.0,2.3560,0.0126
545.0,2.3530,0.0123
550.0,2.3500,0.0120
555.0,2.3470,0.0118
560.0,2.3440,0.0116
565.0,2.3410,0.0114
570.0,2.3380,0.0112
575.0,2.3350,0.0110
580.0,2.3320,0.0108
585.0,2.3290,0.0106
590.0,2.3260,0.0104
595.0,2.3230,0.0102
600.0,2.3200,0.0100
605.0,2.3170,0.0099
610.0,2.3140,0.0098
615.0,2.3110,0.0097
620.0,2.3080,0.0096
625.0,2.3050,0.0095
630.0,2.3020,0.0094
635.0,2.2990,0.0093
640.0,2.2960,0.0092
645.0,2.2930,0.0091
650.0,2.2900,0.0090
655.0,2.2870,0.0089
660.0,2.2840,0.0088
665.0,2.2810,0.0087
670.0,2.2780,0.0086
675.0,2.2750,0.0085
680.0,2.2720,0.0084
685.0,2.2690,0.0083
690.0,2.2660,0.0082
695.0,2.2630,0.0081
700.0,2.2600,0.0080
705.0,2.2580,0.0079
710.0,2.2560,0.0078
715.0,2.2540,0.0077
720.0,2.2520,0.0076
725.0,2.2500,0.0075
730.0,2.2480,0.0074
735.0,2.2460,0.0073
740.0,2.2440,0.0072
745.0,2.2420,0.0071
750.0,2.2400,0.0070
755.0,2.2380,0.0069
760.0,2.2360,0.0068
765.0,2.2340,0.0067
770.0,2.2320,0.0066
775.0,2.2300,0.0065
780.0,2.2280,0.0064
785.0,2.2260,0.0063
790.0,2.2240,0.0062
795.0,2.2220,0.0061
800.0,2.2200,0.0060
805.0,2.2190,0.0059
810.0,2.2180,0.0058
815.0,2.2170,0.0057
820.0,2.2160,0.0056
825.0,2.2150,0.0055
830.0,2.2140,0.0054
835.0,2.2130,0.0053
840.0,2.2120,0.0052
845.0,2.2110,0.0051
850.0,2.2100,0.0050
855.0,2.2080,0.0050
860.0,2.2060,0.0050
865.0,2.2040,0.0050
870.0,2.2020,0.0050
875.0,2.2000,0.0050
880.0,2.1980,0.0050
885.0,2.1960,0.0050
890.0,2.1940,0.0050
895.0,2.1920,0.0050
900.0,2.1900,0.0050
905.0,2.1890,0.0049
910.0,2.1880,0.0048
915.0,2.1870,0.0047
920.0,2.1860,0.0046
925.0,2.1850,0.0045
930.0,2.1840,0.0044
935.0,2.1830,0.0043
940.0,2.1820,0.0042
945.0,2.1810,0.0041
950.0,2.1800,0.0040
955.0,2.1790,0.0040
960.0,2.1780,0.0040
965.0,2.1770,0.0040
970.0,2.1760,0.0040
975.0,2.1750,0.0040
980.0,2.1740,0.0040
985.0,2.1730,0.0040
990.0,2.1720,0.0040
995.0,2.1710,0.0040
1000.0,2.1700,0.0040

File: perovskite-sim/perovskite_sim/data/nk/PCBM.csv
wavelength_nm,n,k
300.0,0.5329,1.4158
305.0,0.5797,1.5365
310.0,0.6373,1.6604
315.0,0.7077,1.7876
320.0,0.7937,1.9180
325.0,0.8990,2.0503
330.0,1.0277,2.1821
335.0,1.1847,2.3088
340.0,1.3746,2.4230
345.0,1.6002,2.5129
350.0,1.8594,2.5631
355.0,2.1414,2.5562
360.0,2.4244,2.4797
365.0,2.6796,2.3338
370.0,2.8812,2.1351
375.0,3.0165,1.9108
380.0,3.0889,1.6870
385.0,3.1108,1.4818
390.0,3.0974,1.3034
395.0,3.0613,1.1534
400.0,3.0120,1.0302
405.0,2.9558,0.9306
410.0,2.8967,0.8516
415.0,2.8374,0.7905
420.0,2.7797,0.7453
425.0,2.7250,0.7146
430.0,2.6749,0.6977
435.0,2.6315,0.6938
440.0,2.5976,0.7019
445.0,2.5770,0.7202
450.0,2.5736,0.7446
455.0,2.5901,0.7680
460.0,2.6255,0.7816
465.0,2.6734,0.7771
470.0,2.7234,0.7510
475.0,2.7653,0.7062
480.0,2.7929,0.6500
485.0,2.8053,0.5904
490.0,2.8047,0.5330
495.0,2.7949,0.4809
500.0,2.7790,0.4353
505.0,2.7597,0.3959
510.0,2.7386,0.3621
515.0,2.7170,0.3331
520.0,2.6956,0.3083
525.0,2.6747,0.2868
530.0,2.6546,0.2681
535.0,2.6355,0.2517
540.0,2.6172,0.2373
545.0,2.6000,0.2244
550.0,2.5836,0.2130
555.0,2.5681,0.2028
560.0,2.5534,0.1935
565.0,2.5395,0.1851
570.0,2.5264,0.1774
575.0,2.5139,0.1704
580.0,2.5020,0.1640
585.0,2.4907,0.1580
590.0,2.4800,0.1526
595.0,2.4698,0.1475
600.0,2.4601,0.1427
605.0,2.4508,0.1383
610.0,2.4419,0.1342
615.0,2.4334,0.1303
620.0,2.4253,0.1266
625.0,2.4175,0.1232
630.0,2.4101,0.1199
635.0,2.4029,0.1169
640.0,2.3960,0.1140
645.0,2.3894,0.1112
650.0,2.3831,0.1086
655.0,2.3770,0.1062
660.0,2.3711,0.1038
665.0,2.3655,0.1015
670.0,2.3600,0.0994
675.0,2.3547,0.0973
680.0,2.3496,0.0954
685.0,2.3447,0.0935
690.0,2.3400,0.0917
695.0,2.3354,0.0900
700.0,2.3310,0.0883
705.0,2.3267,0.0867
710.0,2.3225,0.0852
715.0,2.3185,0.0837
720.0,2.3146,0.0823
725.0,2.3108,0.0809
730.0,2.3071,0.0796
735.0,2.3036,0.0783
740.0,2.3001,0.0771
745.0,2.2967,0.0759
750.0,2.2935,0.0747
755.0,2.2903,0.0736
760.0,2.2872,0.0726
765.0,2.2842,0.0715
770.0,2.2813,0.0705
775.0,2.2785,0.0695
780.0,2.2757,0.0686
785.0,2.2730,0.0676
790.0,2.2704,0.0667
795.0,2.2678,0.0659
800.0,2.2653,0.0650
805.0,2.2629,0.0642
810.0,2.2606,0.0634
815.0,2.2582,0.0626
820.0,2.2560,0.0618
825.0,2.2538,0.0611
830.0,2.2517,0.0604
835.0,2.2496,0.0597
840.0,2.2475,0.0590
845.0,2.2455,0.0583
850.0,2.2436,0.0577
855.0,2.2417,0.0570
860.0,2.2398,0.0564
865.0,2.2380,0.0558
870.0,2.2362,0.0552
875.0,2.2344,0.0546
880.0,2.2327,0.0541
885.0,2.2311,0.0535
890.0,2.2294,0.0530
895.0,2.2278,0.0524
900.0,2.2263,0.0519
905.0,2.2247,0.0514
910.0,2.2232,0.0509
915.0,2.2218,0.0504
920.0,2.2203,0.0500
925.0,2.2189,0.0495
930.0,2.2175,0.0490
935.0,2.2162,0.0486
940.0,2.2149,0.0482
945.0,2.2136,0.0477
950.0,2.2123,0.0473
955.0,2.2110,0.0469
960.0,2.2098,0.0465
965.0,2.2086,0.0461
970.0,2.2074,0.0457
975.0,2.2062,0.0453
980.0,2.2051,0.0449
985.0,2.2040,0.0446
990.0,2.2029,0.0442
995.0,2.2018,0.0438
1000.0,2.2008,0.0435

File: perovskite-sim/perovskite_sim/data/nk/PEDOT_PSS.csv
wavelength_nm,n,k
300.0,1.3889,0.5305
305.0,1.4549,0.5410
310.0,1.5196,0.5355
315.0,1.5782,0.5160
320.0,1.6270,0.4862
325.0,1.6647,0.4505
330.0,1.6917,0.4127
335.0,1.7095,0.3756
340.0,1.7200,0.3409
345.0,1.7249,0.3094
350.0,1.7258,0.2815
355.0,1.7238,0.2570
360.0,1.7200,0.2357
365.0,1.7149,0.2172
370.0,1.7091,0.2011
375.0,1.7028,0.1873
380.0,1.6963,0.1753
385.0,1.6898,0.1650
390.0,1.6833,0.1560
395.0,1.6769,0.1483
400.0,1.6707,0.1416
405.0,1.6647,0.1358
410.0,1.6589,0.1309
415.0,1.6533,0.1267
420.0,1.6479,0.1231
425.0,1.6428,0.1202
430.0,1.6379,0.1177
435.0,1.6332,0.1157
440.0,1.6287,0.1142
445.0,1.6244,0.1130
450.0,1.6204,0.1122
455.0,1.6165,0.1118
460.0,1.6129,0.1117
465.0,1.6094,0.1118
470.0,1.6062,0.1123
475.0,1.6032,0.1130
480.0,1.6004,0.1140
485.0,1.5978,0.1152
490.0,1.5955,0.1166
495.0,1.5933,0.1182
500.0,1.5914,0.1199
505.0,1.5898,0.1219
510.0,1.5884,0.1240
515.0,1.5872,0.1262
520.0,1.5864,0.1286
525.0,1.5857,0.1310
530.0,1.5854,0.1336
535.0,1.5853,0.1362
540.0,1.5855,0.1388
545.0,1.5860,0.1414
550.0,1.5867,0.1441
555.0,1.5878,0.1467
560.0,1.5891,0.1492
565.0,1.5906,0.1517
570.0,1.5924,0.1540
575.0,1.5944,0.1562
580.0,1.5967,0.1583
585.0,1.5992,0.1602
590.0,1.6018,0.1620
595.0,1.6046,0.1635
600.0,1.6075,0.1649
605.0,1.6106,0.1660
610.0,1.6138,0.1669
615.0,1.6170,0.1675
620.0,1.6203,0.1680
625.0,1.6236,0.1682
630.0,1.6269,0.1682
635.0,1.6302,0.1680
640.0,1.6334,0.1675
645.0,1.6367,0.1669
650.0,1.6398,0.1661
655.0,1.6428,0.1651
660.0,1.6458,0.1639
665.0,1.6487,0.1626
670.0,1.6514,0.1612
675.0,1.6540,0.1596
680.0,1.6565,0.1579
685.0,1.6589,0.1562
690.0,1.6612,0.1543
695.0,1.6633,0.1524
700.0,1.6653,0.1504
705.0,1.6671,0.1484
710.0,1.6689,0.1464
715.0,1.6705,0.1443
720.0,1.6720,0.1422
725.0,1.6733,0.1401
730.0,1.6746,0.1380
735.0,1.6758,0.1359
740.0,1.6768,0.1338
745.0,1.6778,0.1317
750.0,1.6787,0.1296
755.0,1.6794,0.1276
760.0,1.6801,0.1255
765.0,1.6808,0.1236
770.0,1.6813,0.1216
775.0,1.6818,0.1197
780.0,1.6822,0.1178
785.0,1.6825,0.1159
790.0,1.6828,0.1141
795.0,1.6831,0.1123
800.0,1.6833,0.1105
805.0,1.6834,0.1088
810.0,1.6835,0.1072
815.0,1.6836,0.1055
820.0,1.6836,0.1039
825.0,1.6836,0.1024
830.0,1.6835,0.1009
835.0,1.6835,0.0994
840.0,1.6834,0.0979
845.0,1.6832,0.0965
850.0,1.6831,0.0951
855.0,1.6829,0.0938
860.0,1.6827,0.0925
865.0,1.6825,0.0912
870.0,1.6822,0.0900
875.0,1.6820,0.0887
880.0,1.6817,0.0876
885.0,1.6814,0.0864
890.0,1.6812,0.0853
895.0,1.6809,0.0842
900.0,1.6805,0.0831
905.0,1.6802,0.0821
910.0,1.6799,0.0811
915.0,1.6795,0.0801
920.0,1.6792,0.0791
925.0,1.6788,0.0782
930.0,1.6785,0.0773
935.0,1.6781,0.0764
940.0,1.6777,0.0755
945.0,1.6774,0.0747
950.0,1.6770,0.0739
955.0,1.6766,0.0731
960.0,1.6762,0.0723
965.0,1.6758,0.0715
970.0,1.6754,0.0708
975.0,1.6751,0.0701
980.0,1.6747,0.0693
985.0,1.6743,0.0687
990.0,1.6739,0.0680
995.0,1.6735,0.0673
1000.0,1.6731,0.0667
1005.0,1.6731,0.0667
1010.0,1.6731,0.0667
1015.0,1.6731,0.0667
1020.0,1.6731,0.0667
1025.0,1.6731,0.0667
1030.0,1.6731,0.0667
1035.0,1.6731,0.0667
1040.0,1.6731,0.0667
1045.0,1.6731,0.0667
1050.0,1.6731,0.0667
1055.0,1.6731,0.0667
1060.0,1.6731,0.0667
1065.0,1.6731,0.0667
1070.0,1.6731,0.0667
1075.0,1.6731,0.0667
1080.0,1.6731,0.0667
1085.0,1.6731,0.0667
1090.0,1.6731,0.0667
1095.0,1.6731,0.0667
1100.0,1.6731,0.0667

File: perovskite-sim/perovskite_sim/data/nk/SnO2.csv
wavelength_nm,n,k
300.0,2.3748,0.4773
305.0,2.3560,0.3434
310.0,2.3196,0.2544
315.0,2.2818,0.1949
320.0,2.2477,0.1541
325.0,2.2181,0.1251
330.0,2.1929,0.1039
335.0,2.1712,0.0879
340.0,2.1526,0.0756
345.0,2.1366,0.0659
350.0,2.1226,0.0582
355.0,2.1103,0.0519
360.0,2.0995,0.0466
365.0,2.0898,0.0423
370.0,2.0812,0.0386
375.0,2.0734,0.0354
380.0,2.0664,0.0327
385.0,2.0600,0.0303
390.0,2.0542,0.0283
395.0,2.0489,0.0265
400.0,2.0440,0.0248
405.0,2.0395,0.0234
410.0,2.0353,0.0221
415.0,2.0314,0.0210
420.0,2.0277,0.0200
425.0,2.0243,0.0190
430.0,2.0211,0.0182
435.0,2.0182,0.0174
440.0,2.0153,0.0167
445.0,2.0127,0.0160
450.0,2.0102,0.0154
455.0,2.0078,0.0149
460.0,2.0055,0.0144
465.0,2.0033,0.0139
470.0,2.0013,0.0135
475.0,1.9993,0.0131
480.0,1.9975,0.0127
485.0,1.9957,0.0123
490.0,1.9939,0.0120
495.0,1.9923,0.0117
500.0,1.9907,0.0114
505.0,1.9891,0.0111
510.0,1.9877,0.0109
515.0,1.9862,0.0107
520.0,1.9849,0.0104
525.0,1.9835,0.0102
530.0,1.9822,0.0100
535.0,1.9810,0.0098
540.0,1.9797,0.0097
545.0,1.9785,0.0095
550.0,1.9774,0.0094
555.0,1.9763,0.0092
560.0,1.9752,0.0091
565.0,1.9741,0.0090
570.0,1.9730,0.0088
575.0,1.9720,0.0087
580.0,1.9710,0.0086
585.0,1.9700,0.0085
590.0,1.9690,0.0084
595.0,1.9681,0.0083
600.0,1.9672,0.0082
605.0,1.9663,0.0082
610.0,1.9654,0.0081
615.0,1.9645,0.0080
620.0,1.9636,0.0080
625.0,1.9628,0.0079
630.0,1.9619,0.0079
635.0,1.9611,0.0078
640.0,1.9603,0.0078
645.0,1.9595,0.0077
650.0,1.9587,0.0077
655.0,1.9579,0.0076
660.0,1.9571,0.0076
665.0,1.9563,0.0076
670.0,1.9555,0.0075
675.0,1.9548,0.0075
680.0,1.9540,0.0075
685.0,1.9533,0.0075
690.0,1.9525,0.0075
695.0,1.9518,0.0075
700.0,1.9511,0.0074
705.0,1.9504,0.0074
710.0,1.9496,0.0074
715.0,1.9489,0.0074
720.0,1.9482,0.0074
725.0,1.9475,0.0074
730.0,1.9468,0.0074
735.0,1.9461,0.0074
740.0,1.9454,0.0075
745.0,1.9447,0.0075
750.0,1.9441,0.0075
755.0,1.9434,0.0075
760.0,1.9427,0.0075
765.0,1.9420,0.0075
770.0,1.9413,0.0075
775.0,1.9407,0.0076
780.0,1.9400,0.0076
785.0,1.9393,0.0076
790.0,1.9387,0.0076
795.0,1.9380,0.0077
800.0,1.9373,0.0077
805.0,1.9367,0.0077
810.0,1.9360,0.0078
815.0,1.9353,0.0078
820.0,1.9347,0.0078
825.0,1.9340,0.0079
830.0,1.9333,0.0079
835.0,1.9327,0.0080
840.0,1.9320,0.0080
845.0,1.9314,0.0081
850.0,1.9307,0.0081
855.0,1.9301,0.0082
860.0,1.9294,0.0082
865.0,1.9287,0.0083
870.0,1.9281,0.0083
875.0,1.9274,0.0084
880.0,1.9268,0.0084
885.0,1.9261,0.0085
890.0,1.9254,0.0085
895.0,1.9248,0.0086
900.0,1.9241,0.0087
905.0,1.9234,0.0087
910.0,1.9228,0.0088
915.0,1.9221,0.0089
920.0,1.9215,0.0089
925.0,1.9208,0.0090
930.0,1.9201,0.0091
935.0,1.9195,0.0091
940.0,1.9188,0.0092
945.0,1.9181,0.0093
950.0,1.9175,0.0094
955.0,1.9168,0.0095
960.0,1.9161,0.0095
965.0,1.9154,0.0096
970.0,1.9148,0.0097
975.0,1.9141,0.0098
980.0,1.9134,0.0099
985.0,1.9127,0.0100
990.0,1.9120,0.0100
995.0,1.9114,0.0101
1000.0,1.9107,0.0102
1005.0,1.9107,0.0102
1010.0,1.9107,0.0102
1015.0,1.9107,0.0102
1020.0,1.9107,0.0102
1025.0,1.9107,0.0102
1030.0,1.9107,0.0102
1035.0,1.9107,0.0102
1040.0,1.9107,0.0102
1045.0,1.9107,0.0102
1050.0,1.9107,0.0102
1055.0,1.9107,0.0102
1060.0,1.9107,0.0102
1065.0,1.9107,0.0102
1070.0,1.9107,0.0102
1075.0,1.9107,0.0102
1080.0,1.9107,0.0102
1085.0,1.9107,0.0102
1090.0,1.9107,0.0102
1095.0,1.9107,0.0102
1100.0,1.9107,0.0102
