Repository: ShaneLogic/SolarLab

<div align="center">

# ☀️ SolarLab

**Thin-Film & Tandem Solar Cell Simulation Platform**

*1D/2D Drift-Diffusion · Series Poisson · Finite-Site Mobile Ions · Coherent Transfer-Matrix Optics*

Perovskite · CIGS · c-Si · Monolithic 2T Tandems
Xuan-Yan Chen · Longhan Zhang · Zecheng Gan<sup>&#42;</sup> · Chang Yan<sup>&#42;</sup> · Tongyi Zhang<sup>&#42;</sup>

*The Hong Kong University of Science and Technology (Guangzhou)*

</div>

## 1. Overview & Highlights

**SolarLab** is a research-grade device simulation platform for thin-film and monolithic tandem photovoltaics. It couples **Poisson electrostatics**, **drift-diffusion carrier continuity**, **steric mobile-ion migration**, **explicit bulk/interface defect thermodynamics**, and **wavelength-resolved transfer-matrix optics** under a unified sparse equation-assembly architecture, paired with a **FastAPI / SSE** execution service and an interactive **Vite / TypeScript / Plotly** browser workstation.

- **Unified Sparse Equation Assembly (`solarlab.equations.assembly`)** — Positive log-activity carrier variables $(z_n, z_p)$ guarantee $n > 0$ and $p > 0$ at every iterate without density clipping, while shared `SystemLayout` + `Term` contracts assemble exact sparse analytical Jacobians across 1D DC, transient, small-signal AC, and 2D microstructure solves.

## 4. Experiment & Capability Matrix

All characterisation workflows compile from the same validated device declaration (`YAML`, `SCAPS YAML`, or `JSON`):

# perovskite-sim

The Python simulation package and FastAPI backend for SolarLab.
The Vite/TypeScript frontend lives in the root [`web/`](../web/) directory.

> **Start here:** the [root README](../README.md) covers installation,
> physics, equations, UI walkthrough, and shipped presets. This file is
> a package-level orientation to the `perovskite-sim/` subtree. The
> 2026-08-11 technical manual is distributed separately. Current solver
> capability contracts and the evidence registry are linked below.

## Layout

```
perovskite-sim/
├── perovskite_sim/   Python library: models, physics, solvers, experiments, 2D
├── backend/          FastAPI HTTP wrapper and SSE job dispatch
├── configs/          Three shipped research YAMLs; two frontend catalog entries
├── reproducibility/  Frozen baselines, schemas, hashes, benchmarks, P1 gaps
├── docs/             Package-specific model, benchmark, and implementation docs
├── scripts/          CLI, validation, plotting, import, and probe tools
├── tests/            Unit, integration, regression, and validation suites
├── notebooks/        Exploratory benchmarks
├── Dockerfile.backend  Backend container definition
├── pyproject.toml    Package metadata and pytest configuration
├── .gitignore        Package-local generated-output rules
├── CLAUDE.md         Package development and validation guidance
└── README.md         This file
```

Local runs may create an ignored `outputs/` directory. A result is not part of
the remote repository or reproducibility registry merely because it exists
there.

## Tests

```bash
python -m pytest -q tests/reproducibility/test_research_presets.py tests/unit/backend/test_scaps_inline_config.py tests/unit/experiments/test_plot_calado_fig1f.py
```

These are the research-preset checks; `python -m pytest -q` runs the default non-slow suite. The current registry contains 55 configurations: 3 shipped and 52 test fixtures. See [Research Presets](configs/README.md).

Transient solves retain the historical scalar absolute tolerance by default.
For the opt-in reference-scaled policy and the required three-level tolerance
study, see [ComponentwiseTolerancePolicy.md](docs/ComponentwiseTolerancePolicy.md).
For compact-support Poole-Frenkel, interface-density, and thermionic-cap
sensitivity ladders, see
[RhsRegularizationPolicy.md](docs/RhsRegularizationPolicy.md).
The staged implementation, test matrices, promotion gates, and explicitly
parked physics are tracked in the
2026-08-14 physics/numerics hardening roadmap (archived plan, see `CLAUDE.md` → Archived documents).
The corresponding Phase 1 implementation status, immutable certificate IDs,

# result.J_fwd is the diode injection-current characteristic
```

### Spatial Profiles

```python
result = run_jv_sweep(stack, N_grid=80, n_points=40, v_rate=1.0, save_snapshots=True)
snap = result.snapshots_fwd[20]  # snapshot at the 20th voltage point

## Phase 2 Characterisation Experiments

A family of four higher-level experiments that wrap the core
drift-diffusion solver and produce characterisation-grade fits —
dark-diode ideality, intensity-dependent $V_{\text{oc}}$, wavelength-resolved
quantum efficiency, and capacitance-voltage Mott-Schottky analysis.

Each wrapper returns a frozen dataclass that carries both the raw sweep
and the derived fit. All four accept an optional
`progress=lambda stage, k, n, msg: ...` callback so they plug into the
backend's SSE progress stream unchanged.

File: perovskite-sim/perovskite_sim/data/nk/manifest.yaml
Ag:
  source: "refractiveindex.info / Johnson & Christy 1972"
  reference: "P. B. Johnson and R. W. Christy, Phys. Rev. B 6, 4370 (1972)"
  wavelength_range_nm: [300, 1000]
  notes: >
    Real tabulated n,k for silver from Johnson & Christy 1972 (the community
    gold-standard noble-metal optical-constants dataset). Source file is the
    refractiveindex.info database YAML
    (database/data/main/Ag/nk/Johnson.yml), public-domain CC0. The native
    table spans 187.9-1937 nm at 49 wavelengths; we linearly interpolate
    onto the uniform 5 nm grid from 300-1000 nm (141 rows) and round to
    4 decimals. Key values:
    n(550 nm)=0.0596, k(550 nm)=3.5974;
    n(1000 nm)=0.0400, k(1000 nm)=7.1155.

Au:
  source: "refractiveindex.info / Johnson & Christy 1972"
  reference: "P. B. Johnson and R. W. Christy, Phys. Rev. B 6, 4370 (1972)"
  wavelength_range_nm: [300, 1000]
  notes: >
    Real tabulated n,k for gold from Johnson & Christy 1972 (the community
    gold-standard noble-metal optical-constants dataset). Source file is the
    refractiveindex.info database YAML
    (database/data/main/Au/nk/Johnson.yml), public-domain CC0. The native
    table spans 187.9-1937 nm at 49 wavelengths; we linearly interpolate
    onto the uniform 5 nm grid from 300-1000 nm (141 rows) and round to
    4 decimals. Characteristic ~500 nm interband absorption edge is present
    in the primary data. Key values:
    n(550 nm)=0.4241, k(550 nm)=2.4721;
    n(1000 nm)=0.2277, k(1000 nm)=6.4731.

C60:
  source: synthetic-Lorentz
  reference: "Two-oscillator Lorentz model; parameters inspired by Ren et al. 2015 thin-film fullerene dispersions"
  wavelength_range_nm: [300, 1000]
  notes: >
    Synthetic two-Lorentz oscillator model producing typical C60 thin-film
    n,k with absorption edge near 450 nm and n~2.0-2.7 in visible.
    eps(E) = eps_inf + sum_j f_j*E0_j^2/(E0_j^2 - E^2 - i*E*gamma_j).
    Parameters: eps_inf=2.3,
    oscillator 1 (UV): f=2.2, E0=3.5 eV (354 nm), gamma=0.5 eV;
    oscillator 2 (visible tail): f=0.4, E0=2.7 eV (459 nm), gamma=0.3 eV.
    k(550 nm)~0.18, k(1000 nm)~0.04. Primary-source data not retrieved
    in-loop; parametric fit is the approved fallback.
    5 nm uniform grid, 300-1000 nm, 141 rows.

FTO:
  source: synthetic-Drude-Lorentz
  reference: "Drude-Lorentz parametric model; parameters calibrated to FTO films reported in Filipic et al. 2015, Opt. Express 23, A263 and Bhachu et al. 2016"
  wavelength_range_nm: [300, 1000]
  notes: >
    Synthetic data generated via single Drude + single Lorentz oscillator model.
    eps(omega) = eps_inf - omega_p^2/(omega^2 + i*gamma_D*omega)
                + f_L*omega_0^2/(omega_0^2 - omega^2 - i*gamma_L*omega).
    Parameters: eps_inf=3.60, omega_p=1.9e15 rad/s, gamma_D=5.0e14 rad/s,
    Lorentz resonance omega_0=7.5e15 rad/s (~251 nm, above SnO2 direct bandgap
    ~344 nm), gamma_L=4e14 rad/s, f_L=0.6. Drude parameters retuned (2025-04)
    to reproduce realistic free-carrier (near-IR) absorption: k(1000 nm)~0.072,
    consistent with literature FTO at typical PSC doping levels (k~0.05-0.10 at
    1000 nm). Produces n=1.82-2.34, k=0.017-0.065 across 300-1000 nm.
    Key values: n(550 nm)=2.014, k(550 nm)=0.017, k(300 nm)=0.065,
    k(800 nm)=0.038, k(1000 nm)=0.072. The Filipic 2015 Opt. Express file is
    not present in refractiveindex.info database; this synthetic model is the
    approved fallback per the task specification.
    5 nm uniform grid, 300-1000 nm, 141 data rows.

ITO:
  source: synthetic-Drude-Lorentz
  reference: "Drude + Lorentz model; parameters inspired by König et al. 2014, Opt. Mater. Express 4, 689 (Sn:In2O3 sputtered films)"
  wavelength_range_nm: [300, 1000]
  notes: >
    Synthetic Drude + single UV Lorentz oscillator.
    eps(E) = eps_inf - (hbar*wp)^2/(E*(E + i*hbar*gamma))
             + f*E0^2/(E0^2 - E^2 - i*E*gammaL).
    Parameters: eps_inf=3.95, hbar*wp=1.78 eV, hbar*gamma=0.155 eV,
    f=0.3, E0=4.0 eV, gammaL=0.5 eV. Reproduces ITO-like dispersion:
    n(550 nm)~1.94, k(550 nm)~0.02; free-carrier NIR tail
    n(1000 nm)~1.50, k(1000 nm)~0.09. Primary-source data from
    refractiveindex.info was not retrieved in-loop; Drude-Lorentz fit
    is the approved fallback.
    5 nm uniform grid, 300-1000 nm, 141 rows.

MAPbI3:
  source: refractiveindex.info
  reference: "Phillips et al. 2018"
  wavelength_range_nm: [300, 1000]
  notes: >
    MAPbI3 perovskite thin film; shipped baseline. Native 300-800 nm data
    (refractiveindex.info / Phillips 2018) resampled onto uniform 5 nm grid,
    then extended 805-1000 nm with constant n=n(800 nm) and exponentially
    decaying k = k(800 nm)*exp(-(lam-800)/30 nm) reflecting the sharp fall
    in absorption below the ~1.6 eV bandgap. k rounded to 4 decimals ->
    effectively zero beyond ~820 nm.
    5 nm uniform grid, 300-1000 nm, 141 rows.

NiOx:
  file: NiOx.csv
  source: repository-parameterized-fit
  reference: >-
    Repository history commit b3235885ca67befb7540fb19f01b7102d0a12378;
    no raw external ellipsometry dataset or fit script is stored in this repository
  wavelength_range_nm: [300, 1100]
  notes: >-
    The repository history identifies this CSV as a parameterized fit that
    replaced a constant n=2.2, k=0 fallback. It records n(550 nm)=2.35, a
    modeled absorption edge near 3.5 eV, and weak visible absorption, but does
    not preserve raw measurements or a reproducible fitting pipeline. Commit
    538ddab99ea93a0ceee539bf230e89bf0d2723c9 later extended the 1000 nm edge
    to 1100 nm by holding n=2.17 and k=0.004 constant. Treat these values as a
    repository model input, not as an externally traceable measured dataset.

PCBM:
  source: synthetic-Lorentz
  reference: "Two-oscillator Lorentz model; parameters inspired by Ren et al. 2015"
  wavelength_range_nm: [300, 1000]
  notes: >
    Synthetic two-Lorentz oscillator model for PCBM. Slightly red-shifted
    relative to C60 with marginally lower n.
    eps(E) = eps_inf + sum_j f_j*E0_j^2/(E0_j^2 - E^2 - i*E*gamma_j).
    Parameters: eps_inf=2.1,
    oscillator 1 (UV): f=2.0, E0=3.4 eV, gamma=0.55 eV;
    oscillator 2 (visible tail): f=0.35, E0=2.65 eV (468 nm), gamma=0.35 eV.
    k(550 nm)~0.21, k(1000 nm)~0.04. Primary-source data not retrieved
    in-loop; parametric fit is the approved fallback.
    5 nm uniform grid, 300-1000 nm, 141 rows.

PEDOT_PSS:
  source: synthetic-Drude-Lorentz
  reference: "Drude + two-Lorentz model; parameters inspired by Lee et al. 2018 (conductive PEDOT:PSS formulation)"
  wavelength_range_nm: [300, 1000]
  notes: >
    Synthetic conductive-PEDOT:PSS model with broad mid-visible absorption
    and weak free-carrier Drude tail.
    eps(E) = eps_inf - (hbar*wp)^2/(E*(E + i*hbar*gamma))
             + sum_j f_j*E0_j^2/(E0_j^2 - E^2 - i*E*gamma_j).
    Parameters: eps_inf=2.1, hbar*wp=0.3 eV, hbar*gamma=0.3 eV,
    oscillator 1 (visible): f=0.25, E0=2.0 eV (620 nm), gamma=1.1 eV;
    oscillator 2 (UV): f=0.4, E0=4.0 eV, gamma=1.0 eV.
    n(550 nm)~1.59, k(550 nm)~0.14; n(1000 nm)~1.67, k(1000 nm)~0.07.
    Primary-source data not retrieved in-loop; parametric fit is the
    approved fallback.
    5 nm uniform grid, 300-1000 nm, 141 rows.

SnO2:
  source: synthetic-Drude-Lorentz
  reference: "Drude + UV Lorentz model; SnO2 bandgap parameters inspired by Filipic et al. 2015, Opt. Express 23, A263"
  wavelength_range_nm: [300, 1000]
  notes: >
    Synthetic weak-Drude + single UV Lorentz oscillator. Wide-gap TCO with
    near-transparent visible response and weak free-carrier NIR tail.
    eps(E) = eps_inf - (hbar*wp)^2/(E*(E + i*hbar*gamma))
             + f*E0^2/(E0^2 - E^2 - i*E*gammaL).
    Parameters: eps_inf=3.5, hbar*wp=0.6 eV, hbar*gamma=0.15 eV,
    f=0.35, E0=4.3 eV (~288 nm), gammaL=0.4 eV.
    n(550 nm)~1.98, k(550 nm)~0.009; n(1000 nm)~1.91, k(1000 nm)~0.010.
    The Filipic 2015 Opt. Express file is not present in refractiveindex.info
    (confirmed during Task 1); parametric fit is the approved fallback.
    5 nm uniform grid, 300-1000 nm, 141 rows.

TiO2:
  source: refractiveindex.info
  reference: "Siefke et al. 2016"
  wavelength_range_nm: [300, 1000]
  notes: >
    Anatase TiO2 ETL. Native 300-800 nm data resampled onto uniform 5 nm
    grid, then extended 805-1000 nm by holding n and k constant at the
    800 nm edge value (TiO2 is transparent far below the ~3.2 eV bandgap;
    k remains near zero).
    5 nm uniform grid, 300-1000 nm, 141 rows.

glass:
  source: analytical-Sellmeier
  reference: "Schott BK7 Sellmeier equation (Schott optical glass datasheet)"
  wavelength_range_nm: [300, 1000]
  notes: >
    Deterministic Sellmeier dispersion for Schott BK7:
    n^2 = 1 + B1*L^2/(L^2-C1) + B2*L^2/(L^2-C2) + B3*L^2/(L^2-C3),
    with L in micrometres and
    B1=1.03961212, B2=0.231792344, B3=1.01046945,
    C1=6.00069867e-3 um^2, C2=2.00179144e-2 um^2, C3=1.03560653e2 um^2.
    k=0 everywhere (BK7 is transparent 300-1000 nm; residual absorption is
    well below 4-decimal precision).
    n(550 nm)~1.518, n(1000 nm)~1.508.
    5 nm uniform grid, 300-1000 nm, 141 rows.

spiro_OMeTAD:
  source: refractiveindex.info
  reference: "Filipic et al. 2015, Opt. Express 23, A263"
  wavelength_range_nm: [300, 1000]
  notes: >
    Spiro-OMeTAD HTL. Native 300-800 nm data resampled onto uniform 5 nm
    grid, then extended 805-1000 nm by holding n and k constant at the
    800 nm edge value (spiro-OMeTAD is transparent in the NIR; k remains
    near zero).
    5 nm uniform grid, 300-1000 nm, 141 rows.

FA_Cs_1p77:
  file: FA_Cs_1p77.csv
  source: "TODO(benchmark): placeholder stub — Lin 2019 SI / Saliba 2016; rigid bandgap-shift of MAPbI3 data to 1.77 eV edge"
  eg_eV: 1.77
  wavelength_range_nm: [300, 1000]
  notes: >
    Stub generated by rigidly shifting the MAPbI3 (Phillips 2018) wavelength
    grid by delta = (1240/1.77 - 1240/1.55) nm = -99.4 nm so that the
    absorption edge lands near 701 nm (~1.77 eV). n values are copied
    from MAPbI3 without modification. This is a physics-adjacent placeholder;
    real FA-Cs optical constants must be loaded from Lin 2019 SI / Saliba
    2016 data before running the tandem benchmark (Task 8).
    5 nm uniform grid, 300-1000 nm, 141 rows.

SnPb_1p22:
  file: SnPb_1p22.csv
  source: "TODO(benchmark): placeholder stub — Lin 2019 SI / Hao 2014; rigid bandgap-shift of MAPbI3 data to 1.22 eV edge"
  eg_eV: 1.22
  wavelength_range_nm: [300, 1000]
  notes: >
    Stub generated by rigidly shifting the MAPbI3 (Phillips 2018) wavelength
    grid by delta = (1240/1.22 - 1240/1.55) nm = +216.4 nm so that the
    absorption edge lands near 1016 nm (~1.22 eV). Because the target edge
    falls beyond the 1000 nm grid ceiling, the NIR end (900-1000 nm) retains
    significant k from the MAPbI3 tail — physically plausible for Sn-Pb which
    absorbs strongly across that range. n values are copied from MAPbI3.
    Real Sn-Pb optical constants must be loaded from Lin 2019 SI / Hao 2014
    data before the tandem benchmark (Task 8).
    5 nm uniform grid, 300-1000 nm, 141 rows.
