Repository: ShaneLogic/SolarLab

<div align="center">

# ☀️ SolarLab

**Thin-Film & Tandem Solar Cell Simulation Platform**

*1D/2D Drift-Diffusion · Series Poisson · Finite-Site Mobile Ions · Coherent Transfer-Matrix Optics*

Perovskite · CIGS · c-Si · Monolithic 2T Tandems
Xuan-Yan Chen · Longhan Zhang · Zecheng Gan<sup>&#42;</sup> · Chang Yan<sup>&#42;</sup> · Tongyi Zhang<sup>&#42;</sup>

*The Hong Kong University of Science and Technology (Guangzhou)*

</div>

## 1. Overview & Highlights

**SolarLab** is a research-grade device simulation platform for thin-film and monolithic tandem photovoltaics. It couples **Poisson electrostatics**, **drift-diffusion carrier continuity**, **steric mobile-ion migration**, **explicit bulk/interface defect thermodynamics**, and **wavelength-resolved transfer-matrix optics** under a unified sparse equation-assembly architecture, paired with a **FastAPI / SSE** execution service and an interactive **Vite / TypeScript / Plotly** browser workstation.

- **Unified Sparse Equation Assembly (`solarlab.equations.assembly`)** — Positive log-activity carrier variables $(z_n, z_p)$ guarantee $n > 0$ and $p > 0$ at every iterate without density clipping, while shared `SystemLayout` + `Term` contracts assemble exact sparse analytical Jacobians across 1D DC, transient, small-signal AC, and 2D microstructure solves.
- **Strict Conservation & Reciprocity** — Cancellation-free `expm1` control-volume inventories maintain ionic mass conservation below $1.8 \times 10^{-13}$ relative drift; heterojunctions enforce per-side DOS Bethe/Richardson thermionic reciprocity, two-sided / 7-level Gaussian interface SRH, and series-dielectric face capacitance.
- **End-to-End Cryptographic Provenance (`RunStore` & `ExecutionManifest`)** — Every configuration, optical table, protocol, and compiled solver state is content-hashed (`H_input`, `H_physics`, `H_execution`). Completed runs and failed prefixes are persisted losslessly for solver-free readback.
- **Enforced Package Isolation** — `solarlab` (core physics & solvers), `solarlab_server` (HTTP/SSE job service & bundled SPA), and `solarlab_research` (`R1` codec & `CBO` scan CLIs) obey 12 machine-checked `import-linter` boundary contracts.

> [!NOTE]
> `devel` is the shared engineering baseline (`solarlab==0.1.0`); `AIMC` is the separate research branch for microscopic aging models. For contributor rules and retired legacy provenance, see [DevelopmentGuide.md](docs/DevelopmentGuide.md) and [RetiredModelsV1.md](docs/RetiredModelsV1.md).

---

## 4. Experiment & Capability Matrix

All characterisation workflows compile from the same validated device declaration (`YAML`, `SCAPS YAML`, or `JSON`):

| Domain | Experiment / Capability | Primary Module | Output & Physical Checks |
|:-------|:------------------------|:---------------|:-------------------------|
| **1D Steady & Sweeps** | Illuminated $J\text{-}V$ & direct $V_{\mathrm{oc}}$ | `solarlab.experiments.jv` | $V_{\mathrm{oc}}, J_{\mathrm{sc}}, \mathrm{FF}, \mathrm{PCE}$, interior/contact currents, exact $V_{\mathrm{oc}}$ sign bracket |
| | Dark diode $J\text{-}V$ | `solarlab.experiments.dark_jv` | Auto-windowed $\ln J\text{-}V$ ideality factor $n_{\mathrm{id}}$ and $J_0$ |
| | Parameter sweeps | `solarlab.sweeps` | Cold-compiled multi-parameter studies with persisted `RunStore` attempts |
| **1D Dynamic & Open-Circuit** | Waveform / Hysteresis $J\text{-}V$ | `solarlab.experiments.waveform_jv` | Continuous preconditioning + forward/reverse mobile-ion loops, $\mathrm{HI}_{\mathrm{norm}}$, current decomposition |
| | $\text{Suns-}V_{\mathrm{oc}}$ & $V_{\mathrm{oc}}(T)$ | `solarlab.experiments.suns_voc`, `voc_t` | Series-resistance-free $\text{pseudo-}J\text{-}V$, $\text{pseudo-FF}$, activation-energy intercept |
| | Transient Photovoltage (TPV) | `solarlab.experiments.tpv` | Floating-port Maxwell $J_{\mathrm{cond}} + \partial_t D = 0$ pulse + paired unpulsed drift subtraction |
| | Frozen-ion degradation | `solarlab.experiments.degradation` | Long-time ionic evolution with zero-diffusivity electronic snapshot $J\text{-}V$ probes |
| | Iodine chemistry & aging | `solarlab.experiments.iodine_aging`, `iodine_declarative` | Coupled 5-reaction $\mathrm{I}^- / \mathrm{I}^0 / \mathrm{I}_2$ BDF aging, volatile $\mathrm{I}_2$ outgassing, $\mathrm{Ag}$ corrosion, and AC redox capacitance |
| **1D Small-Signal AC** | Impedance spectroscopy $Z(\omega)$ | `solarlab.experiments.impedance`, `ionic_impedance` | Exact sparse complex solve $(G + i\omega C)\delta u = b$, Nyquist/Bode, coupled ion & dynamic-defect tangents |
| | Mott–Schottky ($C\text{-}V$ / $C\text{-}f$) | `solarlab.experiments.mott_schottky` | Depletion $1/C^2$ extraction of $V_{\mathrm{bi}}$ and $N_{\mathrm{eff}}$ |
| **Spectral & Multi-Junction** | Monochromatic EQE & EL | `solarlab.experiments.eqe`, `el_spectrum` | Coherent TMM or spectral Beer–Lambert $\mathrm{EQE}(\lambda)$, AM1.5G $J_{\mathrm{sc}}$, reciprocity EL |

File: src/solarlab/materials/data/references/csi_pn_cv_intercept.yaml
schema_version: 1
topic: crystalline-silicon-pn-junction-capacitance-and-intercept
evidence_scope: interpretation-and-published-fit-provenance

theory_reference:
  citation: >-
    Y. F. Chang, The capacitance of p-n junctions, Solid-State Electronics
    10 (1967) 281-287.
  doi: https://doi.org/10.1016/0038-1101(67)90014-7
  claims:
    - rigorous differential capacitance is the integral of the differential electron or hole concentration
    - distributed transition-region carriers make the 1/C2 intercept an inaccurate barrier-height estimator

experimental_reference:
  citation: >-
    M. Hufschmidt et al., The influence of edge effects on the determination
    of the doping profile of silicon pad diodes, arXiv:1605.00778v1 (2016).
  arxiv_url: https://arxiv.org/abs/1605.00778v1
  source_archive_url: https://arxiv.org/src/1605.00778v1
  source_archive_sha256: 9a663c632f4f36f38f8e70bfa6b9f67172b294d9fe3b3b842947eb26ac1cd985
  device:
    material: float-zone crystalline silicon
    junction: p-plus-n
    manufacturer: Hamamatsu
    active_thickness_um: 196
    active_thickness_uncertainty_um: 5
    small_pad_side_um: 2003
    large_pad_side_um: 4896
    junction_depth_um: 2
  measurement:
    temperature_C: 20
    reverse_bias_range_V: [0.0, 160.0]
    reverse_bias_step_V: 0.5
    frequency_range_Hz: [100.0, 2.0e+6]
    reported_curve_frequency_Hz: 1.0e+4
    ac_amplitude_range_V: [0.05, 0.5]
    reported_curve_ac_amplitude_V: 0.5
    note: capacitance agreed within 1 percent from 200 Hz to 200 kHz
  edge_corrected_planar_fit:
    reverse_bias_window_V: [5.0, 75.0]
    normalized_capacitance_at_120V_pF_cm2: 51.99
    effective_thickness_um: 203
    full_depletion_voltage_V: 89.1
    doping_from_full_depletion_cm3: 2.93e+12
    doping_from_1_over_C2_slope_cm3: 2.86e+12
    v_axis_intercept_magnitude_V: 0.236
    maximum_relative_curve_residual: 0.003
  interpretation:
    pn_depletion_thermal_correction: 2kT_over_q
    reported_barrier_minus_intercept_range_V: [0.1, 0.4]
    warning: the published fit supports doping extraction and intercept interpretation, not a precise barrier-height measurement

limitations:
  - the publication does not provide pointwise planar C-V arrays in machine-readable form
  - the external device doping and reverse-bias range differ from configs/cSi_homojunction.yaml
  - this resource supports interpretation and provenance, not curve-level external validation
